Repository: talesrobertosn/ortoquestoes

# OrtoQuestões

Banco de questões de ortopedia e traumatologia para quem se prepara para o **TEOT** e o **TARO**.
Provas anteriores organizadas por assunto, com comentários de IA e da comunidade. Site estático,
sem cadastro e sem rastreador de terceiros, publicável no GitHub Pages.

Feito por Tales.

---

## Stack

**Vite + React + TypeScript, sem biblioteca de componentes, CSS escrito à mão.**
Justificativa em uma linha: o produto é um estado de sessão (filtros, respostas, mapa, atalhos de
teclado) renderizado sobre dados carregados sob demanda — React resolve isso com bem menos código
próprio do que HTML puro, e o bundle fica em ~63 kB comprimidos porque nenhuma biblioteca de

File: conteudo/biblioteca/callaghan-polietileno-ceramica.md (part 1 of 2)
---
id: callaghan-polietileno-ceramica
versao: 1
titulo: Superfícies de apoio da artroplastia do quadril: polietileno e cerâmica
especialidade: quadril
acesso: gratis
livro: The Adult Hip: Hip Arthroplasty Surgery (Callaghan, Rosenberg, Rubash e colaboradores)
edicao: Edição de 2017
capitulo: Capítulos 12 (Biomaterials Overview), 13 (Basic Science of Ceramics), 14 (Basic Science of Polyethylene) e 19 (Ceramic Articulations)
autores: Editores John J. Callaghan, Aaron G. Rosenberg e Harry E. Rubash; capítulo 12 de Kathleen A. Lewicki e Douglas W. Van Citters; capítulo 13 de Heros, Piconi, Reinhardt, Schneider e Streicher; capítulo 14 de Ebru Oral e Orhun K. Muratoglu
fonte: Livro conferido localmente em 31/10/2026 (original em inglês). Capítulo 12, p. 175 a 182 (polietileno, esterilização, reticulação, cerâmicas, zircônio oxidado); capítulo 13, p. 186 a 199 (ciência da alumina, do compósito de matriz de alumina, ensaios, fabricação, cone, cerâmica contra polietileno e contra cerâmica, confiabilidade e ruído); capítulo 14, p. 201 a 218 (estrutura do UHMWPE, oxidação, reticulação de primeira e segunda geração, vitamina E e novas estratégias); capítulo 19, p. 278 a 287 (classificação das cerâmicas, alumina, zircônia, compósito, Oxinium, tribologia, peças retiradas, resposta tecidual, rangido e resultados clínicos).
subtemas: Artroplastia total: componentes e fixação; Soltura, osteólise e revisão
resumo: Polimerização (cadeia de etileno) e reticulação (ligação entre cadeias pela radiação); UHMWPE semicristalino acima de 3,1 milhões g/mol (ASTM); gama ao ar deixa radicais presos no cristal que oxidam (banda branca, cisão, delaminação); gás inerte desde 1995 não impede a oxidação in vivo; óxido de etileno e plasma não reticulam; reticulação satura perto de 100 kGy e tira tenacidade; refusão zera os radicais e perde cristalinidade e fadiga, recozimento preserva a mecânica e deixa radicais; X3 em três ciclos de 30 kGy recozidos; vitamina E difundida (2007) ou misturada (reduz a reticulação); fadiga do refundido na borda com concha vertical; cabeça maior aumenta o volume e reduz a penetração; cerâmica inerte (deslizamento) e bioativa (osteocondutora); alumina oxidada, dura, molhável, elástica linear e frágil, trinca inicial abaixo de 100 µm; BOUTIN 1970 com epóxi; zircônia instável (recall de 2001); BIOLOX delta (80 a 82% de alumina, 17% de zircônia, 3% de aluminato de estrôncio) e a transformação tetragonal para monoclínica com 4% de expansão; flexão em quatro pontos (material) e ruptura de 46 kN (componente); 12/14 não define o cone; limpar e impactar sem martelar; cerâmica reduz o desgaste do polietileno de duas a cinco vezes; faixa de desgaste por carga na borda; LEROUGE e a zircônia do cimento; 24 fraturas em 65.177 (0,036%); lascamento do liner; rangido multifatorial; Oxinium com 5 µm de óxido sobre metal que deforma e não quebra.
---

# Como ler este capítulo {radar=fundamento}

Este resumo é inspirado em quatro capítulos do The Adult Hip: Hip Arthroplasty Surgery, editado por John J. Callaghan, Aaron G. Rosenberg e Harry E. Rubash: o 12 (Biomaterials Overview), o 13 (Basic Science of Ceramics), o 14 (Basic Science of Polyethylene) e o 19 (Ceramic Articulations). São os capítulos que a prova de título e os simulados de fellowship de quadril usam para perguntar sobre as superfícies de apoio, e eles se completam: o capítulo 14 ensina a química e a mecânica do polietileno, o 13 a ciência e a engenharia da cerâmica, o 19 a tribologia e a clínica dos pares cerâmicos e o 12 dá a visão panorâmica, com a zircônia, o compósito e o zircônio oxidado.

Por que esse assunto importa tanto. A artroplastia do quadril de CHARNLEY combinou, em 1962, uma cabeça de aço inoxidável, um soquete de polietileno e o cimento de polimetilmetacrilato. O par metal contra polietileno continua sendo o padrão-ouro, mas o que limita a vida longa da prótese, sobretudo no jovem ativo, é o desgaste: as partículas de polietileno ativam os macrófagos, que liberam citocinas, que reabsorvem o osso em volta do implante, e a osteólise leva ao afrouxamento. O capítulo 14 lembra que as causas de revisão do quadril nos Estados Unidos são a luxação (23%), a soltura mecânica (20%) e a infecção (15%), e que a fatia de pacientes de 45 a 64 anos operados subiu de 28% em 1990 para 42% em 2002: cada vez mais gente precisa de uma prótese para trinta anos. Toda a história deste resumo é a tentativa de diminuir o desgaste sem trocar um problema por outro: o polietileno mais resistente ao desgaste ficou menos tenaz; a cerâmica que quase não se desgasta pode quebrar e ranger; o metal contra metal liberou íons.

O roteiro:

1. **O que é o polietileno**: polímero, cristal e peso molecular.
2. **A radiação, os radicais livres e a oxidação**: por que o polietileno antigo delaminava.
3. **A reticulação**: o que a dose dá e o que ela tira.
4. **A estabilização térmica**: refundir ou recozer.
5. **A vitamina E e as estratégias novas.**
6. **A fadiga, a borda e o tamanho da cabeça.**
7. **O que é cerâmica**: inerte ou bioativa, e a alumina.
8. **A história das cerâmicas no quadril.**
9. **Zircônia, compósito de matriz de alumina e ZTA.**
10. **Os ensaios, a fabricação e o cone.**
11. **Cerâmica contra polietileno.**
12. **Cerâmica contra cerâmica**: tribologia, faixa de desgaste e resposta tecidual.
13. **A confiabilidade e a fratura.**
14. **O rangido.**
15. **O zircônio oxidado (Oxinium).**
16. **Revisão rápida.**

Uma advertência de leitura vale para o capítulo inteiro. Os capítulos 13 e 19 foram escritos por grupos diferentes e às vezes dão números diferentes para a mesma coisa: a norma ISO 6474 aparece como de 1980 no capítulo 13 e de 1984 no 19; a composição do BIOLOX delta aparece como 80 a 83% de alumina; a série de ZICHNER aparece como revisão cinco vezes menor (capítulo 13) ou 30% menor (capítulo 19) com a cabeça cerâmica. A prova costuma pegar a ideia (qual é maior, qual é a direção do efeito), e quando pega o número, a alternativa errada costuma estar muito longe do certo.

# O polietileno: polímero, cristal e peso molecular {radar=fundamento}

**Polimerizar não é reticular.** O polietileno é uma longa cadeia de unidades de etileno (CH2) ligadas umas às outras: a formação dessa cadeia é a polimerização, e é ela que faz do material um polímero. A reticulação (crosslinking) é outra coisa: é a criação de ligações covalentes entre cadeias vizinhas que já existem, feita depois, no material já polimerizado e consolidado, em geral pela radiação ionizante. A família dos polietilenos (linear de baixa densidade, de muito baixa densidade, de baixa densidade, de alta densidade e de ultra-alto peso molecular) se distingue pelo comprimento das cadeias e pelo grau de ramificação, não pela reticulação (cap. 14, p. 201 e 202).

**O que é UHMWPE.** O capítulo 14 é preciso nos números, e a prova também:

!tabela O que é UHMWPE
| Material | Definição |
|---|---|
| Polietileno de alta densidade (HDPE) | densidade acima de 0,940 g/cm³ e massa molecular abaixo de 200 mil g/mol |
| Polietileno de ultra-alto peso molecular (UHMWPE), ASTM D 4020 | massa molecular média acima de **3,1 milhões g/mol** |
| UHMWPE pela ISO 11542 | acima de 1 milhão g/mol |
| Resinas atuais | GUR 1020 (cerca de 3,5 milhões) e GUR 1050 (cerca de 6 milhões); as 1900 e 1900H (2 a 4 milhões) saíram de linha em 2002 |
!fim

CHARNLEY chamava o seu material de HDPE, e o capítulo diz que o nome era historicamente correto: o que hoje se chama UHMWPE é uma classificação posterior. Quem diz que o material de 1958 "já era classificado como ultra-alto peso molecular" erra a história.

**Semicristalino, não amorfo.** O UHMWPE tem duas fases: **lamelas cristalinas** (cadeias dobradas e organizadas, com 10 a 50 nm de espessura e 10 a 50 µm de comprimento) dentro de uma **matriz amorfa**, atravessada por moléculas de ligação (tie molecules) que unem as lamelas. O comportamento é viscoplástico. Essa dupla estrutura é a chave de tudo o que vem depois: a radiação age de modo diferente em cada fase, e o tratamento térmico muda a proporção entre elas. A resistência ao impacto é máxima entre 2,4 e 3,3 milhões g/mol, e a resistência à abrasão estabiliza perto de 3,3 milhões.

**Como se faz a peça.** A viscosidade de fusão do UHMWPE é tão alta que ele não pode ser injetado como um plástico comum. A resina em pó é consolidada por **moldagem por compressão** ou por **extrusão em aríete** (ram extrusion), e a peça final é usinada da barra ou moldada diretamente. O resfriamento lento dá mais cristalinidade e um módulo maior; a têmpera em água dá um material mais mole. Sob pressão e temperatura muito altas (acima de cerca de 210 °C e centenas de MPa) aparece uma fase cristalina **hexagonal**, de cadeias estendidas, mais cristalina e mais forte: é a base da cristalização sob alta pressão, que reaparece na seção da vitamina E.

**Aditivos que falharam.** Dois lembretes históricos aparecem na prova. O **estearato de cálcio**, usado na resina, associou-se a oxidação, a faixa branca e a defeitos de fusão entre os grânulos. O **Poly II**, polietileno reforçado com **fibra de carbono**, falhou: as fibras aderiam mal à matriz e funcionavam como pontos de nucleação de trincas, o contrário do que se esperava.

!questoes treino=quadril-0460,quadril-0310,quadril-0465
conceito: O polietileno é uma cadeia de etileno (polimerização); a reticulação liga cadeias já formadas, depois, pela radiação. O UHMWPE é semicristalino (lamelas numa matriz amorfa) e, pela ASTM, tem massa molecular média acima de 3,1 milhões g/mol; o HDPE fica abaixo de 200 mil. Causas de revisão citadas pelo capítulo 14: luxação 23%, soltura mecânica 20%, infecção 15%. Pacientes de 45 a 64 anos subiram de 28% para 42% das primárias entre 1990 e 2002. CHARNLEY chamava o seu material de HDPE. O Poly II (fibra de carbono) falhou porque as fibras mal aderidas nucleavam trincas.
como: Os simulados de fellowship pedem a diferença entre polimerização e reticulação, a definição numérica do UHMWPE (cristalinidade e 3,1 milhões) e os números de abertura do capítulo de polietileno.
!fim

# Radiação, radicais livres e oxidação {radar=fundamento}

**O que a radiação faz.** A radiação ionizante (gama ou feixe de elétrons) quebra ligações carbono e hidrogênio e cria **radicais livres** de carbono nas cadeias. O destino desses radicais depende de onde eles estão:

- **Na fase amorfa**, as cadeias têm mobilidade, e dois radicais próximos se encontram e formam uma ligação entre as cadeias: é a **reticulação** (ligações em Y e em H).
- **Na fase cristalina**, as cadeias estão presas nas lamelas, a cerca de 4,1 Å umas das outras, distância grande demais para formar a ligação carbono e carbono (1,5 Å). Os radicais ficam **aprisionados** e decaem muito devagar, ao longo de **anos** (cap. 14, p. 203).

**Como o radical vira oxidação.** O oxigênio reage com o radical aprisionado e forma um **radical peroxila**, que arranca um hidrogênio de uma cadeia vizinha e cria um novo radical: a reação se perpetua. Os hidroperóxidos se decompõem em cetonas, ésteres e ácidos e provocam **cisão de cadeia**: a massa molecular cai, e com ela a resistência, a ductilidade e a resistência à fadiga. Os radicais são medidos por ressonância de spin eletrônico; a oxidação é medida pelos **grupos carbonila**, por espectroscopia de infravermelho (índice de oxidação).

**A banda branca e a delaminação.** O polietileno convencional era esterilizado por **radiação gama ao ar**, com 25 a 40 kGy. A dose produzia alguma reticulação (por isso o polietileno esterilizado por gama até se desgastava menos no começo do que o nunca irradiado), mas deixava muitos radicais presos, e o oxigênio fazia o resto, na prateleira e no corpo. A oxidação é máxima **cerca de 1 mm abaixo da superfície**, e aparece no corte da peça retirada como uma **banda branca**: uma faixa mais oxidada e frágil, que racha ao ser cortada. In vivo, essa camada é onde as trincas começam; elas se propagam até a superfície e soltam grandes pedaços: **pites, trincas e delaminação** (cap. 12, p. 175; cap. 14). A figura clássica do capítulo 14 mostra insertos retirados com 8, 13, 17 e 24 anos, com desgaste progressivo, delaminação e destruição estrutural. Os laboratórios de peças retiradas chegaram a relatar taxas de falha por fadiga perto de 50% nos insertos gama ao ar, o que mudou a indústria inteira (cap. 12, p. 175).

**A primeira resposta: tirar o oxigênio.** A partir de **1995**, os fabricantes passaram a irradiar em **gás inerte** (nitrogênio ou argônio) com embalagem de barreira, ou a vácuo. Isso resolveu a oxidação **na prateleira**, mas não a oxidação **no organismo**: o oxigênio dissolvido e as espécies oxidantes do corpo continuam a reagir com os radicais que a radiação deixou, e as peças retiradas embaladas em barreira também mostram a banda branca (cap. 12, p. 175 e 176).

**As alternativas que não usam radiação.** O **óxido de etileno** (gás tóxico, em uso desde os anos 1970) e o **plasma gasoso** esterilizam sem radiação e **não mudam a química** do UHMWPE: não deixam radicais e por isso não oxidam, e as peças não mostram delaminação por oxidação. O preço é que **também não reticulam**: o polietileno esterilizado assim é um polietileno sem ligações cruzadas, que se desgasta como o nunca irradiado. O óxido de etileno, além disso, é demorado e gera resíduos perigosos (cap. 12, p. 176). Quem diz que o óxido de etileno "reticula intensamente" ou que o plasma "gera muitos radicais" inverte o mecanismo.

**A descoberta incômoda: oxidação sem radicais.** O capítulo 14 traz dois achados que derrubaram a ideia de que bastava eliminar os radicais. Os **lipídios do líquido sinovial** são absorvidos pelo polietileno e podem iniciar a oxidação. E a **carga cíclica** aumenta a oxidação: no gráfico de perfis de oxidação do polietileno irradiado com 100 kGy e refundido, envelhecido a 80 °C, as amostras submetidas a carga cíclica oxidaram mais do que as sem carga, **mesmo sem radicais residuais detectáveis**, e a oxidação se concentra junto às superfícies, não no centro. É um dos argumentos para adicionar antioxidantes (vitamina E) mesmo ao material refundido.

!figura 14.2 imagem=quadril/quadril-0458-1.jpeg
Fonte: The Adult Hip (Callaghan), 2017, Figura 14.2. Insertos de polietileno convencional esterilizado por gama, retirados com 8, 13, 17 e 24 anos: desgaste, delaminação e destruição progressivos.
!fim

!figura 14.5 imagem=quadril/quadril-0459-1.jpeg
Fonte: The Adult Hip (Callaghan), 2017, Figura 14.5. Perfis de oxidação do polietileno de 100 kGy refundido, envelhecido com e sem carga cíclica.
!fim

!questoes treino=quadril-0444,quadril-0458,quadril-0461,quadril-0459
conceito: Radiação cria radicais; na fase amorfa eles se recombinam e reticulam, na cristalina ficam presos por anos. Oxigênio mais radical gera radical peroxila, cascata, cisão de cadeia; a oxidação se mede por carbonila. Gama ao ar: banda branca cerca de 1 mm abaixo da superfície, trincas, delaminação. Gás inerte (1995) protege na prateleira, não no corpo. Óxido de etileno e plasma não deixam radicais e não reticulam. Carga cíclica aumenta a oxidação mesmo no refundido sem radicais detectáveis.
como: Os simulados mostram a figura dos insertos de 8 a 24 anos, o gráfico de oxidação com e sem carga cíclica e perguntam sobre cada método de esterilização e o destino dos radicais em cada fase.
!fim

# A reticulação: o que a dose dá e o que ela tira {radar=fundamento}

**Por que reticular reduz o desgaste.** O capítulo 14 explica o mecanismo do desgaste do polietileno no quadril: a superfície sofre grande deformação plástica, as cadeias se **orientam** na direção do movimento e formam fibrilas; quando o movimento muda de direção (o quadril se move em várias direções a cada passo, o chamado **movimento multidirecional**), as fibrilas orientadas são rompidas e viram partículas. A reticulação amarra as cadeias umas às outras, reduz a deformação plástica e a orientação, e o desgaste cai muito. Foi, segundo o capítulo, o avanço mais importante do polietileno: OONISHI, nos anos 1970, já irradiava com doses altíssimas (600 a 1.000 kGy ao ar) e obtinha penetração de 0,006 mm/ano contra 0,098 do convencional.

**A curva da dose.** A densidade de ligações cruzadas aumenta com a dose, mas **satura perto de 100 kGy**, e o desgaste no ensaio multidirecional cai de forma **assintótica**: a queda é grande nas primeiras dezenas de kGy e o ganho fica cada vez menor depois. McKELLOP mostrou que doses acima de 100 kGy davam retorno decrescente, e por isso o material refundido comercial nos Estados Unidos raramente passa de 100 kGy (cap. 12, p. 177; cap. 14).

**O preço da dose.** A reticulação reduz justamente a capacidade de deformação plástica que dava tenacidade ao polietileno. Com a dose, caem a **ductilidade**, a **resistência à tração**, a **tenacidade ao impacto** e a **resistência à propagação de trincas por fadiga**. HUOT mostrou a queda da tenacidade à tração e ao impacto com a dose crescente; o capítulo 12 resume: comparando a curva de desgaste de McKELLOP com a de tenacidade de HUOT, fica claro que **não se melhora a resistência ao desgaste sem diminuir as propriedades mecânicas do polímero**. Há relatos de cúpulas de polietileno altamente reticulado que falharam por propagação de trinca em evento único ou por fadiga, atribuídos à menor ductilidade (cap. 12, p. 178).

Essa é a leitura do gráfico de dose contra tenacidade ao impacto e taxa de desgaste: **o desgaste cai muito nas doses iniciais, o ganho fica pequeno acima de 100 kGy, e a tenacidade cai continuamente**. Não é uma relação linear e sem limite, a tenacidade não fica constante, e o desgaste não volta a subir acima de 100 kGy (a razão de não usar doses maiores é o retorno pequeno somado à perda mecânica).

**Gama ou feixe de elétrons.** As duas fontes reticulam. A **gama** (cobalto-60) penetra sem limite prático, e a taxa de dose depende da atividade da fonte. O **feixe de elétrons** usa partículas aceleradas: com 10 MeV penetra cerca de 4 a 4,5 cm, a taxa de dose é cerca de cem vezes maior, e o aquecimento adiabático aquece o material durante a irradiação (irradiar a quente aumenta as ligações em H).

!figura 12.6 imagem=quadril/quadril-0440-1.jpeg
Fonte: The Adult Hip (Callaghan), 2017, Figura 12.6. Dose de radiação contra tenacidade ao impacto e taxa de desgaste do UHMWPE.
!fim

!questoes treino=quadril-0440
conceito: A reticulação reduz o desgaste porque limita a deformação plástica e a orientação das cadeias que o movimento multidirecional rompe. A densidade de ligações satura perto de 100 kGy: o desgaste cai muito no início, o ganho é pequeno depois, e a tenacidade, a ductilidade, a tração e a fadiga caem com a dose (McKELLOP e HUOT). Por isso o refundido comercial raramente passa de 100 kGy.
como: O simulado mostra o gráfico de dose contra tenacidade ao impacto e desgaste e pede a leitura correta da curva.
!fim

# A estabilização térmica: refundir ou recozer {radar=fundamento}

Reticular resolve o desgaste, mas deixa radicais livres, e radicais significam oxidação. Por isso todo polietileno altamente reticulado passa por um **tratamento térmico** depois da irradiação, e a prova adora a diferença entre as duas maneiras de fazê-lo (cap. 12, p. 177; cap. 14, p. 205 a 207).

!tabela tratamento térmico
| | **Refusão (remelting)** | **Recozimento (annealing)** |
|---|---|---|
| Temperatura | **acima** do ponto de fusão (cerca de 140 °C de pico) | **abaixo** do ponto de fusão |
| O que acontece | os cristais se desfazem temporariamente, as cadeias ganham mobilidade e os radicais se recombinam | o calor acelera a migração dos radicais da fase cristalina para a amorfa, por difusão interna |
| Radicais | **indetectáveis** | **residuais** (diminuem, mas ficam) |
| Oxidação | mínima | pode oxidar **in vivo** a longo prazo |
| Cristalinidade | **cai**: as ligações cruzadas atrapalham a recristalização no resfriamento | **preservada** |
| Mecânica | **perde** resistência e fadiga (o capítulo fala em cerca de 30% a menos na resistência à fadiga) | **preserva** as propriedades mecânicas |
!fim

A frase de memorização: **refundir troca mecânica por estabilidade química; recozer troca estabilidade química por mecânica**. O capítulo 12 acrescenta que, até a data do livro, não havia relatos publicados de delaminação da superfície articular de materiais recozidos no quadril, embora haja a preocupação com oxidação em situações de impacto do colo ou subluxação.

**Os nomes comerciais da primeira geração.** O capítulo 14 traz a tabela das séries clínicas: Crossfire (75 kGy e recozido, esterilizado por gama em nitrogênio), Marathon (50 kGy e aquecido acima da fusão, esterilizado por plasma), Durasul (95 kGy e fundido, óxido de etileno), Longevity (100 kGy por feixe de elétrons e fundido, plasma). O uso em larga escala começou em 1998 e 1999. A penetração clínica de todos ficou muito abaixo da do convencional em 7 a 10 anos (Marathon com 0,05 mm/ano em 10 anos; Longevity com 0,005 mm/ano depois da acomodação).

**A segunda geração tentou ter as duas coisas.** O **X3** (Stryker) é irradiado de modo **sequencial**: três ciclos de **30 kGy seguidos de recozimento a 130 °C** (abaixo da fusão), com esterilização final por plasma. A dose total é alta, a cristalinidade fica preservada (cerca de 62%) e os radicais ficam baixos, mas ainda detectáveis. O erro clássico da alternativa é dizer que o X3 "foi refundido acima da fusão em três ciclos": ele foi **recozido** abaixo da fusão. Outra estratégia de segunda geração é a vitamina E, na seção seguinte.

!questoes treino=quadril-0445
conceito: Refusão (acima da fusão): radicais indetectáveis, oxidação mínima, mas perda de cristalinidade, resistência e fadiga. Recozimento (abaixo da fusão): preserva cristalinidade e mecânica, mas deixa radicais que podem oxidar no organismo. X3: três ciclos de 30 kGy com recozimento a 130 °C, abaixo da fusão.
como: O simulado oferece as quatro combinações de refusão e recozimento com radicais e mecânica e pede a verdadeira.
!fim

# A vitamina E e as estratégias novas {radar=fundamento}

**Por que a vitamina E.** A vitamina E (α-tocoferol) é o antioxidante mais abundante do corpo: doa o hidrogênio do grupo hidroxila do anel cromano a um radical e interrompe a cascata de oxidação; um tocoferol pode neutralizar dois radicais peroxila. É **lipofílica** (dissolve-se bem no polietileno, que também é apolar) e não piora o desgaste nem a mecânica. A ideia é estabilizar os radicais **sem refundir**, guardando a cristalinidade e a resistência (cap. 14, p. 213 a 216).

**Dois caminhos, com consequências opostas para a reticulação.**

!tabela Dois caminhos, com consequências opostas para a reticulação
| | **Difundida depois da irradiação** | **Misturada à resina antes da irradiação** |
|---|---|---|
| Sequência | irradia (85 a 100 kGy), depois difunde a vitamina E em duas etapas: **dopagem** a até 120 °C e **homogeneização** abaixo da fusão; usina; esteriliza por gama | mistura a vitamina E ao pó, consolida e irradia |
| Reticulação | **não é prejudicada**: a vitamina E entra depois que as ligações já se formaram | **reduzida**: a vitamina E captura radicais durante a irradiação, que deixariam de formar ligações |
| Consequência | cristalinidade mantida, sem refusão | limite de cerca de 0,3% em peso; acima disso nem 200 kGy iguala o 100 kGy refundido; exige dose maior |
| Exemplo | **E-Poly** (Biomet), no quadril em **2007** | resinas com vitamina E (por exemplo, 0,1% com 91 kGy no acetábulo) |
!fim

O material difundido teve desgaste cerca de 90% menor que o convencional em simulador, **independente do tamanho da cabeça**, e resistência à fadiga maior que a do refundido (0,70 a 0,77 contra 0,55 a 0,69 MPa·m½). A vitamina E é lipofílica, e não hidrofílica: é justamente isso que permite difundi-la pela espessura do polímero.

**As outras estratégias do fim do capítulo 14** (p. 217 e 218):

- **Vitamina E misturada, irradiada e recozida mecanicamente** (ECiMa, Corin): a deformação mecânica com recozimento abaixo da fusão elimina os radicais; não há fusão, e a mecânica fica preservada.
- **Cristalização sob alta pressão**: acima de cerca de 210 MPa aparece a **fase cristalina hexagonal**, de cadeias estendidas; a cristalinidade sobe para cerca de 70% e a fadiga melhora. O antecessor foi o **Hylamer** (DePuy e DuPont, 1991), mais cristalino, mais forte e mais rígido, que falhou clinicamente (associado à zircônia, NORTON relatou 67,6% de falha em 5 anos; cap. 19).
- **Reticulação limitada à superfície**: com penetração de 0,05 mm/ano, uma camada reticulada de **cerca de 2 mm** duraria 40 anos; usa-se pouca vitamina E na superfície (que reticula) e muita no núcleo (que fica tenaz).
- **Fusão em alta temperatura** (280 a 320 °C) do material com vitamina E antes de irradiar: aumenta o alongamento e **reduz os defeitos de fusão entre os grânulos**, sem mudar a cristalinidade.

!questoes treino=quadril-0463,quadril-0466
conceito: Vitamina E é antioxidante lipofílico. Difundida depois da irradiação (E-Poly, 2007), preserva a reticulação e a cristalinidade e resiste mais à fadiga que o refundido. Misturada antes da irradiação, captura radicais e reduz a eficiência da reticulação. Estratégias novas: reticulação só na superfície (cerca de 2 mm), cristalização sob alta pressão (fase hexagonal), fusão em alta temperatura (menos defeitos de fusão). O X3 foi recozido, não refundido.
como: Os simulados perguntam a sequência e o ano da vitamina E difundida e pedem a afirmativa falsa entre as estratégias novas (a armadilha é o X3 "refundido").
!fim

# A fadiga, a borda e o tamanho da cabeça {radar=fundamento}

**Onde o reticulado quebra.** O polietileno refundido tem menos resistência à fadiga, e a preocupação clínica é a **fratura da borda**. O capítulo 14 é objetivo: as falhas por fadiga dos insertos irradiados e refundidos **são raras**, ocorrem **na borda** e estão associadas quase sempre a uma **concha muito vertical** (abdução alta) ou **muito antevertida**, que deixa o colo bater na borda (impacto) e concentra a carga num polietileno fino. A zona considerada segura no capítulo é de 5 a 25 graus de anteversão e 30 a 45 graus de abdução. Não ocorrem no centro do inserto, e não são causadas por componente horizontalizado e retrovertido. A combinação perigosa, que o capítulo também cita, é **cabeça grande com polietileno fino na borda**.

**O tamanho da cabeça, em duas medidas diferentes.** É preciso separar o **desgaste linear** (a penetração da cabeça no polietileno, em mm por ano) do **desgaste volumétrico** (o volume de polietileno perdido, em mm³ por ano, que é o que determina o número de partículas e a osteólise).

- Uma **cabeça grande** tem área de contato maior, logo **pressão de contato menor**: penetra menos, o desgaste **linear** é menor. Mas percorre uma **distância maior a cada ciclo**, e o volume perdido é, de forma simplificada, a área do círculo da cabeça vezes a penetração (o capítulo 18 calcula o volume como um cilindro de raio igual ao da cabeça e altura igual ao desgaste linear): o desgaste **volumétrico** é **maior**.
- Uma **cabeça pequena** concentra a carga: penetra mais, desgaste **linear maior**, mas volume menor. Foi o raciocínio de CHARNLEY com a cabeça de 22 mm (baixo atrito, pouco volume), à custa da estabilidade e do arco de movimento.

O capítulo 14 resume: no polietileno convencional, o desgaste **aumenta com o tamanho da cabeça**, porque o aumento da distância percorrida domina a redução da pressão; por isso se usavam cabeças de 22 a 28 mm. Com o **altamente reticulado**, os simuladores **não mostraram aumento significativo** do desgaste com cabeças maiores (um liner reticulado de 46 mm desgastou menos que um convencional de 22 mm), e foi isso que liberou as cabeças acima de 32 mm, mais estáveis. O X3 e o polietileno com vitamina E difundida também não mostraram influência do tamanho da cabeça.

!questoes treino=quadril-0464,quadril-0462,quadril-0311
conceito: Fadiga do refundido: rara, na borda, com concha vertical ou antevertida demais (impacto do colo, polietileno fino). Cabeça maior: menos penetração (linear) e mais volume; cabeça menor: mais penetração e menos volume. No convencional, cabeça maior aumenta o desgaste; no reticulado, não aumentou de forma relevante. A reticulação reduz a ductilidade e a resistência à fadiga, e a densidade de ligações satura perto de 100 kGy.
como: Os simulados pedem o local e a causa da fratura por fadiga, o efeito da cabeça grande com reticulado e o padrão linear contra volumétrico.
!fim

# O que é cerâmica: inerte ou bioativa, e a alumina {radar=fundamento}

**Definição e fabricação.** Cerâmicas são materiais **não metálicos e inorgânicos**, compostos de um metal e um não metal (cap. 12; cap. 19). A peça nasce de um pó misturado com água e um ligante orgânico, prensado num molde, seco, com o ligante queimado, e depois **sinterizado** a uma temperatura muito mais alta, que adensa o material. A microestrutura final depende do ciclo térmico, e a **pureza do pó, o tamanho e a distribuição dos grãos e a porosidade** decidem as propriedades mecânicas e biológicas. A biocompatibilidade excelente vem do **alto grau de oxidação**: o material já está "queimado" ao máximo.

**A classificação pela resposta tecidual.** O capítulo 19 classifica as cerâmicas ortopédicas pelo que acontece quando elas são implantadas no osso:

!tabela A classificação pela resposta tecidual
| | **Inertes** | **Bioativas** |
|---|---|---|
| Resposta do osso | reação fibrosa mínima | **ligação biológica** com o osso |
| Uso | **superfícies de deslizamento** (cabeças e insertos), pela resistência ao desgaste e pela tribologia | **revestimento** para fixação (hidroxiapatita) ou **substituto de enxerto** |
| Exemplos | alumina, zircônia, compósito de matriz de alumina | hidroxiapatita, fosfato tricálcico, vidros bioativos |
!fim

As bioativas são **osteocondutoras**: funcionam como arcabouço e só formam osso **dentro de um ambiente ósseo**. Material **osteoindutor** é outra coisa: induz osso até fora do osso. A hidroxiapatita é osteocondutora, não osteoindutora. O capítulo 19 cita ainda os números da hidroxiapatita (Ca10(PO4)6(OH)2, relação cálcio e fósforo de 1,67, aplicada por plasma spray; revisão femoral de 0,3% em 8,1 anos numa série multicêntrica) e do fosfato tricálcico β (relação 1,5, reabsorvível por dissolução e osteoclastos).

**A alumina, a cerâmica de referência.** A alumina de grau cirúrgico (Al2O3) é sinterizada entre 1.600 e 1.800 °C. A fase que interessa é a **alfa-alumina** (coríndon), hexagonal compacta, com ligações iônicas e covalentes muito fortes. O que a prova cobra (cap. 13, p. 186; cap. 19, p. 278 a 280):

- **Já está oxidada** no seu estado de equilíbrio (maior estado de oxidação): é termodinamicamente estável e quimicamente inerte, **não corrói e não libera íons**, ao contrário dos metais. O capítulo 13 chama isso de segurança biológica funcional.
- É **muito dura** (o capítulo 12 diz que a dureza da cerâmica é cerca de **cinco vezes a do cobalto-cromo**), o que dá enorme resistência ao risco.
- É **muito molhável**: os ânions de oxigênio da superfície atraem a água e as proteínas (quimiossorção); a estrutura iônica é hidrofílica, as proteínas cobrem a superfície numa monocamada, e forma-se uma **película de fluido** que lubrifica. A molhabilidade da alumina é maior que a dos metais e dos polímeros.
- O defeito: **baixa tenacidade**. É frágil.

**Elástica linear e frágil.** A alumina tem **excelente resistência à compressão** e resistência à **flexão limitada**. Tem **comportamento elástico linear**: deforma de modo proporcional à carga até romper, **sem deformação plástica** antes da fratura. Não existe um estágio de deformação que avise da falha iminente, nem na radiografia nem na peça. É exatamente o contrário dos metais, que escoam antes de quebrar. O módulo de elasticidade da alumina é cerca de 300 vezes o do osso esponjoso e 190 vezes o do cimento.

**Como a alumina quebra.** A tenacidade à fratura (KIc) mede a capacidade de resistir à propagação de uma trinca. A fratura acontece quando o fator de intensidade de tensão K1 de algum ponto do material passa do KIc. Na prática, o modo de falha é o **crescimento subcrítico de trinca**: pequenas imperfeições (poros, inomogeneidades, riscos, microentalhes) crescem com a carga repetida, numa velocidade que depende do tamanho da falha inicial, da qualidade do material e da carga. Não dá para eliminar todas as imperfeições, mas é fundamental que **a trinca inicial seja menor que 100 µm**; WILLMANN mostrou que, assim, o K1 fisiológico não chega ao limite de fadiga (cap. 19, p. 279).

**A carga de ruptura.** A resistência ao estouro de uma cabeça de 32 mm num cone 12/14 é de **102 kN**, bem acima da exigência da FDA (**46 kN**) e muito acima das cargas fisiológicas (abaixo de 20 kN, segundo o capítulo 19). Quem diz que 46 kN é a resistência da cabeça de 32 mm, ou que fica próxima das cargas fisiológicas, confunde o mínimo regulatório com o valor medido e esquece a margem.

!questoes treino=quadril-0451,quadril-0568,quadril-0313,quadril-0569
conceito: Cerâmicas inertes (reação fibrosa mínima) são superfícies de deslizamento; bioativas (ligam-se ao osso) são revestimento ou substituto de enxerto e são osteocondutoras (osso só em ambiente ósseo). A alumina já está oxidada no equilíbrio (sem corrosão nem íons), é muito dura (cerca de cinco vezes o cobalto-cromo), muito molhável (película de fluido) e pouco tenaz. É elástica linear: não se deforma plasticamente antes de fraturar, sem aviso. Ótima à compressão, limitada à flexão. Falha por crescimento subcrítico de trinca; a trinca inicial deve ser menor que 100 µm. Ruptura de 102 kN (32 mm) contra 46 kN exigidos e menos de 20 kN fisiológicos.
como: Os simulados pedem a classificação pela resposta tecidual, as propriedades da alumina, o comportamento elástico linear e o mecanismo de falha.
!fim

# A história das cerâmicas no quadril {radar=fundamento}

**BOUTIN, 1970.** Pierre BOUTIN, em Pau, na França, implantou em **abril de 1970** a primeira artroplastia de **alumina contra alumina**: haste de aço, cúpula toda de alumina, ambos cimentados, e a cabeça **colada com resina epóxi** num munhão cilíndrico curto (ou, até 1977, rosqueada). O resultado mostrou o defeito da fixação: **dissociação cabeça e haste em 45 de 791 quadris (5,7%)** entre 1970 e 1977, e **10 fraturas (1,3%)**, porque a alumina da época tinha grão grande, distribuição larga e baixa pureza (cap. 19, p. 284). A virada veio em **1977**, com o **cone Morse** em haste de titânio e a alumina densa de grau cirúrgico.

**A contribuição alemã.** Na Alemanha, MITTELMEIER (Autophor e Xenophor, cúpula rosqueada não cimentada) e HEIMKE (Lindenhof, press-fit) trabalharam com DÖRRE, da Feldmühle (hoje CeramTec), que desenvolveu a alumina médica BIOLOX. A grande inovação alemã foi a **conexão cônica de travamento**: DÖRRE e SEMLITSCH introduziram a modularidade com cone Morse em **1972** (cap. 13, p. 187). Quem atribui o cone a BOUTIN em 1970 erra: BOUTIN usava epóxi.

**CHARNLEY não usou cerâmica.** A artroplastia de CHARNLEY de 1962 era aço, polietileno e cimento. A cerâmica entrou para resolver o problema do polietileno, não com ele.

**As normas.** A primeira norma para a alumina médica foi a **ISO 6474**, de 1980 segundo o capítulo 13 (baseada na DIN 58835; o capítulo 19 dá 1984), seguida da **ASTM F603**. A zircônia estabilizada por ítrio ganhou a ISO 13356 em 1997.

**A cúpula: o elo fraco.** Quando a fratura ficou rara, o problema passou a ser a **fixação do soquete**. As primeiras séries tiveram muitas falhas, e o capítulo 13 insiste que a culpa foi do **desenho** (cúpulas monobloco rosqueadas, ausência de superfície de crescimento ósseo), não do par cerâmico: a série francesa (172 pacientes, 15 cúpulas revistas por soltura e 5 fraturas de cabeça), a alemã (109 pacientes, 24 revisões por soltura femoral e 5 cabeças fraturadas) e a americana de MILLER com o MITTELMEIER (26% de soltura femoral, sem fratura). Na série histórica de BOUTIN revista por HAMADOUCHE (118 quadris de 1979 e 1980), a sobrevida da cúpula em 20 anos foi de **85,6% na não cimentada contra 61,2% na cimentada**; a haste ficou parecida (84,9% não cimentada, 87,3% cimentada); o desgaste foi indetectável e não houve fratura (cap. 19, p. 284). A evolução da cúpula passou pelo cimento, pelo press-fit monobloco e pela concha rosqueada, até a **concha de titânio com hidroxiapatita e inserto modular** de alumina.

**Os resultados modernos e a mudança do problema.** O ensaio randomizado de **LEWIS** comparou alumina contra alumina com alumina contra polietileno convencional: em mediana de 8 anos, o desgaste foi de **0,11 mm/ano no alumina contra polietileno e 0,02 mm/ano no alumina contra alumina**; com 10 anos, fora o desgaste, os resultados foram iguais (cap. 13; cap. 19). As cabeças de zircônia, introduzidas em **1985**, foram recolhidas pela FDA em **2001**. E o capítulo 19 fecha a parte clínica com um aviso: nos pares cerâmicos modernos de alumina e de compósito, a **fratura ou o lascamento do inserto** já ocorre **com mais frequência que a fratura da cabeça**.

!questoes treino=quadril-0452,quadril-0576
conceito: BOUTIN, 1970: primeiro alumina contra alumina, cabeça colada com epóxi; até 1977, 5,7% de dissociação e 1,3% de fraturas; 1977, cone Morse e alumina densa. Cone Morse cerâmico: DÖRRE e SEMLITSCH, 1972 (contribuição alemã). Primeira norma: ISO 6474 (1980 no cap. 13), depois ASTM F603. Série de BOUTIN em 20 anos: cúpula não cimentada 85,6% contra cimentada 61,2%. LEWIS: alumina contra polietileno 0,11 mm/ano contra 0,02 do alumina contra alumina. Zircônia: 1985, recall em 2001. Hoje o inserto lasca ou fratura mais que a cabeça.
como: Os simulados pedem quem fez o quê e quando (BOUTIN, epóxi, cone alemão, normas) e as armadilhas de datas e direções (cimentada contra não cimentada, recall em 2001, LEWIS).
!fim

# Zircônia, compósito de matriz de alumina e ZTA {radar=fundamento}

**A zircônia e o seu problema.** A zircônia (ZrO2) veio para resolver a baixa tenacidade da alumina: é mais tenaz (KIc de cerca de 5,5 contra 4,2 MPa√m) e mais resistente à flexão (900 a 1.200 contra 400 MPa), o que permitia cabeças pequenas de 22 ou 26 mm com pouco risco de fratura (cap. 12, p. 179; cap. 19, p. 285). Mas a **zircônia pura é instável**: tem três fases cristalinas (monoclínica, tetragonal e cúbica), e a mudança de uma para outra vem com grande variação de volume e trincas. Por isso ela precisa ser **estabilizada com outros óxidos**, sobretudo o óxido de ítrio (Y-TZP), que mantém os grãos tetragonais num estado **metaestável**.

O ponto fraco é a **degradação a baixa temperatura**: no ambiente úmido do corpo, a fase tetragonal metaestável tende a se transformar em monoclínica. A consequência é **perda de resistência, mais chance de fratura e aumento da rugosidade da superfície**, com mais desgaste do polietileno (cap. 12, p. 179). Numa cabeça fraturada, a fase monoclínica chegava a 60% perto do cone. HARAGUCHI mostrou em cabeças retiradas a fase monoclínica subindo de 1% para cerca de 30% na superfície, com crateras e rugosidade de 0,006 para 0,12 µm. Clinicamente, ALLAIN encontrou sobrevida de 63% em 8 anos com cabeças de zircônia contra polietileno, e HERNIGOU e BAHRAMI viram a zircônia desgastar menos nos primeiros 5 anos e muito mais entre 5 e 12 anos, com o dobro de osteólise no calcar. Em **2001**, o maior fabricante recolheu lotes de cabeças por um **problema no processamento térmico** desses lotes, com fraturas inaceitáveis, e a zircônia monolítica caiu em desuso (cap. 12, p. 179; cap. 19, p. 286). A zircônia sobrevive hoje **dentro** do compósito.

**O compósito de matriz de alumina (BIOLOX delta).** Introduzido em **2002** pela CeramTec, combina a dureza da alumina com a tenacidade da zircônia. A composição, em volume:

!tabela O compósito de matriz de alumina (BIOLOX delta)
