Repository: talesrobertosn/ortoquestoes

# OrtoQuestões

Banco de questões de ortopedia e traumatologia para quem se prepara para o **TEOT** e o **TARO**.
Provas anteriores organizadas por assunto, com comentários de IA e da comunidade. Site estático,
sem cadastro e sem rastreador de terceiros, publicável no GitHub Pages.

Feito por Tales.

---

## Stack

**Vite + React + TypeScript, sem biblioteca de componentes, CSS escrito à mão.**
Justificativa em uma linha: o produto é um estado de sessão (filtros, respostas, mapa, atalhos de
teclado) renderizado sobre dados carregados sob demanda — React resolve isso com bem menos código
próprio do que HTML puro, e o bundle fica em ~63 kB comprimidos porque nenhuma biblioteca de

File: conteudo/biblioteca/callaghan-metais-cimento-tribologia.md (part 2 of 2)
---
**A retração ajuda.** O cimento retrai depois de aplicado (polimerização, vaporização, temperatura, absorção de água), **até cerca de 10%**. Isso parecia uma desvantagem, mas mostrou-se importante para a **revascularização rápida** da interface osso e cimento. O cimento **misturado a vácuo** retrai **afastando-se da cortical e em direção à haste metálica**, e ao mesmo tempo se agarra às trabéculas da cortical interna: o espaço entre o cimento e a cortical vira um favo de trabéculas reforçadas por cimento, onde os pequenos vasos da cortical voltam a crescer (figura 16.12). A retração acontece nos **primeiros 4 a 10 minutos** depois da aplicação, é **maior no cimento a vácuo** do que no manual e aumenta com a pressão (cap. 16, p. 245 a 247).

**A porosidade.** A evaporação durante a polimerização forma poros, sobretudo na **interface cimento e haste**; parte do ar vem da aplicação e da introdução da haste. Os pontos que a prova cobra (cap. 16, p. 247 e 248):

- A **mistura manual** cria uma distribuição uniforme de **poros pequenos**; a **mistura a vácuo** elimina a microporosidade, mas cria **poros grandes**.
- Os **microporos podem iniciar trincas por fadiga**, mas também podem **pará-las**: quando a ponta da trinca entra num poro redondo, fica romba.
- LESAKA mostrou que **mais porosidade na interface reduz a resistência ao cisalhamento** entre cimento e haste: mecanicamente, convém reduzir os poros ali.
- O **pré-aquecimento da haste** perto da temperatura corporal diminui a porosidade na interface cimento e haste e o tempo de presa, **mas aumenta a temperatura transitória na interface osso e cimento**, com maior risco de **necrose térmica** pela exposição mais longa ao calor. Quem diz que o pré-aquecimento protege o osso do calor inverte o achado.

!figura 16.12 imagem=quadril/quadril-0545-1.jpeg
Fonte: The Adult Hip (Callaghan), 2017, Figura 16.12. Retração do cimento a vácuo, afastando-se da cortical e abrindo espaço para a revascularização.
!fim

!questoes treino=quadril-0545,quadril-0546
conceito: O cimento a vácuo retrai até cerca de 10%, nos primeiros 4 a 10 minutos, afastando-se da cortical em direção à haste, o que permite revascularizar a interface; retrai mais que o manual. Manual: poros pequenos e uniformes; vácuo: sem microporos, mas com poros grandes. Microporos iniciam e também param trincas. Porosidade na interface reduz o cisalhamento. Pré-aquecer a haste reduz poros, mas aumenta a temperatura no osso e o risco de necrose.
como: Os simulados mostram a figura da retração e pedem a direção e o tempo, e pedem a afirmativa falsa sobre porosidade e pré-aquecimento.
armadilha: Achar que o cimento retrai em direção à cortical, ou que pré-aquecer a haste é inofensivo para o osso.
!fim

# Antibiótico no cimento e o que dizem os registros {radar=fundamento}

**O cimento como sistema de liberação.** BUCHHOLZ começou em 1969, com LODENKÄMPER, a estudar a difusão de antibióticos pelo PMMA: nem todos eram liberados, mas a **gentamicina** difundia de forma constante e prolongada, e BUCHHOLZ reduziu a infecção perioperatória de 7% para 1% (cap. 16, p. 248).

**Como sai.** A eluição segue a **lei de Fick** (LAW). LINDNER mostrou que ela acontece por **difusão em massa**: a taxa é **máxima nos primeiros minutos** depois do contato com o meio sem solvente; VAN SORGE confirmou o pico em poucos minutos, com queda importante depois. Não é constante e linear por meses.

**O antibiótico certo.** Precisa ser **hidrofílico** (para se distribuir na solução), **resistente ao calor** da polimerização, **sem efeito químico** sobre o MMA e os mediadores, liberado em concentração **bactericida** ou ao menos inibitória, e relevante para os germes da infecção periprotética. Na profilaxia, a **gentamicina** é a mais usada (boa eluição e espectro amplo). **Acrescentar mais antibiótico** muda as proporções, reduz a homogeneidade e **piora as propriedades mecânicas**, e torna a eluição imprevisível.

**A evidência clínica.** O registro norueguês: desde 2003, todo quadril cimentado leva antibiótico. ENGESAETER (22.170 artroplastias em 14 anos): a melhor profilaxia é cimento com antibiótico **mais** antibiótico sistêmico; só o sistêmico teve risco de infecção 1,4 vez maior. O **ensaio randomizado sueco** mostrou infecção significativamente menor com gentamicina no cimento, e **a soltura asséptica não aumentou**.

**Os registros e a idade.** O uso do cimento varia muito: Suécia cerca de 70%, Noruega 62%, Inglaterra e País de Gales 36% de totalmente cimentadas e 16% de híbridas, Austrália 35% e Dinamarca 33%. Todos os registros mostram **queda do cimento**; Dinamarca e Inglaterra tiveram o maior aumento do não cimentado, e a **Suécia, conservadora, o menor**. Quando se estratifica por idade, **Dinamarca (60 anos ou mais) e Inglaterra e País de Gales (65 ou mais) mostram risco de revisão significativamente menor com a fixação cimentada**, e a Nova Zelândia e a Austrália (acima de 75) vão no mesmo sentido; abaixo de 60 anos, os dados são inconclusivos (cap. 16, p. 249 e 250). Para uma mulher de 76 anos com artrose e baixa demanda, o registro favorece o cimento.

!questoes treino=quadril-0547,quadril-0548
conceito: Eluição pela lei de Fick, por difusão em massa, máxima nos primeiros minutos. Antibiótico ideal: hidrofílico, resistente ao calor, sem efeito no MMA, bactericida. Mais antibiótico piora a mecânica. Estudo sueco: gentamicina reduziu a infecção sem aumentar a soltura. Registros: acima de 60 a 65 anos, revisão significativamente menor com o cimentado; Suécia teve o menor aumento do não cimentado.
como: Os simulados pedem a cinética da eluição e as propriedades do antibiótico, e aplicam os dados dos registros a um caso de paciente idosa.
armadilha: Achar que mais antibiótico no cimento só traz vantagem, ou que a eluição é constante ao longo de semanas, quando é máxima nos primeiros minutos.
!fim

# O tribossistema e o atrito {radar=fundamento}

**A palavra e a ideia.** Tribologia vem do grego (esfregar e ciência) e é a ciência e a tecnologia das superfícies que interagem em movimento relativo: atrito, desgaste e lubrificação. O termo foi definido em 1966 por uma comissão britânica. LEONARDO DA VINCI já tinha visto que a força de atrito depende da **carga normal** e **não da área aparente** de contato; AMONTONS e COULOMB confirmaram; NEWTON descreveu a viscosidade dos lubrificantes; STRIBECK separou adesão, deformação e lubrificação. Na ortopedia, quem trouxe o pensamento tribológico foi CHARNLEY, depois do fracasso clínico do **Teflon**, que tinha atrito baixíssimo e desgaste péssimo (cap. 17, p. 252).

**O tribossistema.** O ponto central do capítulo 17: **atrito e desgaste não são propriedades intrínsecas do material**, como a resistência e a tenacidade. São características de um **tribossistema**, formado por quatro elementos: **corpo, contracorpo, meio interfacial e ambiente** (figura 17.1). As variáveis de operação (carga, velocidade, temperatura, tempo) entram como trabalho; saem trabalho, perdas de energia (calor, som) e perdas de material (detritos). No quadril: a cabeça é o corpo, a cúpula é o contracorpo, o líquido sinovial a 37 °C é o meio interfacial, e o corpo humano é o ambiente.

**Área real e aparente.** Superfícies técnicas são rugosas da escala do nanômetro ao milímetro, e o contato acontece só nos **picos** das irregularidades: a **área real** de contato é uma fração mínima da aparente (de menos de 10^-4 a 1), e muda o tempo todo. O atrito e o desgaste nascem nessa área real.

**O que é desgaste e por que os detritos importam.** O desgaste é a perda progressiva de partículas de uma superfície por ação mecânica; muda a forma e a topografia das peças. Mas, para o paciente, **a geração de detritos é muitas vezes mais prejudicial que a própria mudança dimensional**: as partículas presas viram meio interfacial e mudam o mecanismo, e as que escapam ativam a biologia.

**Para onde vai a energia do atrito.** Atrito é introdução, transformação e dissipação de energia, por deformação das asperezas e por adesão entre átomos das duas superfícies (cap. 17, p. 253 e 254):

- **Pelo menos 90%** da energia vira **calor** na zona de contato.
- A **temperatura média** é governada sobretudo pela **força normal**.
- A **temperatura instantânea (flash)** dos picos depende sobretudo da **velocidade relativa** e dura **poucos milissegundos**.
- Os **10% restantes** ficam armazenados em defeitos de rede, transformações de fase ou reações químicas.

**Molhabilidade.** Molhar as superfícies reduz a adesão. A cerâmica, de estrutura iônica hidrofílica, é o material mais molhável dos pares de atrito: tem o **menor ângulo de molhamento** (o líquido se espalha mais), o que favorece a película de fluido (caps. 13 e 19). Quanto **menor** o ângulo, melhor o espalhamento do líquido e a lubrificação.

!questoes treino=quadril-0550,quadril-0551,quadril-0322
conceito: Atrito e desgaste não são propriedades do material, e sim do tribossistema (corpo, contracorpo, meio interfacial, ambiente). O contato ocorre na área real dos picos. Os detritos são muitas vezes mais prejudiciais que a mudança dimensional. Pelo menos 90% da energia do atrito vira calor; a temperatura média depende da força normal, e a de pico, da velocidade, por milissegundos. A cerâmica tem o menor ângulo de molhamento e lubrifica melhor.
como: Os simulados pedem a definição de tribossistema, o destino da energia do atrito e a relação entre molhabilidade e lubrificação.
armadilha: Tratar atrito e desgaste como propriedades fixas do material, ou achar que a maior parte da energia do atrito vira desgaste, e não calor.
!fim

# A lubrificação e os mecanismos de desgaste {radar=fundamento}

**A espessura específica do filme (λ).** A eficácia de um lubrificante é medida pela razão entre a espessura do filme e a rugosidade das superfícies, λ, que depende da **viscosidade**, da **velocidade relativa**, da **pressão** e da **rugosidade**. O gráfico clássico (figura 17.3) mostra que, **quanto maior λ, menores o atrito e o desgaste** (cap. 17, p. 254):

!tabela A espessura específica do filme (λ)
| Regime | O que acontece |
|---|---|
| **Limítrofe (boundary)** | o lubrificante adere quimicamente a uma superfície, mas **os sólidos se tocam** em todo o contato; atrito e desgaste altos |
| **Misto** | parte da carga no filme, parte nas asperezas |
| **Elastoidrodinâmico (EHD)** | a pressão no filme é tão alta que **deforma as asperezas**; mesmo com filme mais fino que os picos, pode haver separação |
| **Hidrodinâmico (filme completo)** | **separação total** dos corpos |
!fim

**Onde ficam os pares do quadril.** Sob cargas realistas e com líquido sinovial, o **metal contra polietileno** trabalha em regime **misto ou limítrofe**. Os **pares duro contra duro** trabalham sobretudo em regime **elastoidrodinâmico e misto**, e com **cabeças acima de 28 mm** pode haver uma passagem para o **filme completo**. Para o polietileno, recomenda-se cabeça com Ra abaixo de 0,05 µm.

**A curva de STRIBECK no metal contra metal** (cap. 20, p. 295). O capítulo 20 mostra a mesma ideia na curva de STRIBECK, com os regimes limítrofe (BL), misto (ML) e de película fluida completa (FFL): o coeficiente de atrito cai com o aumento da **velocidade de deslizamento** e do **raio da cabeça**. Na lubrificação limítrofe, a carga passa pelo contato direto das asperezas, com abrasão e adesão (teoria de BOWDEN e TABOR). Na película completa, o lubrificante separa as superfícies. A **lubrificação mista é provavelmente a condição mais frequente in vivo**, como mostra o desgaste baixo mas mensurável até de uma articulação metal contra metal que funciona bem. (O eixo horizontal da curva de STRIBECK é, na tribologia em geral, um parâmetro que cresce com a viscosidade e a velocidade e diminui com a carga, como o número de SOMMERFELD; é a mesma lógica da λ.)

**O que é e o que não é desgaste.** O capítulo 17 é preciso: desgaste é remoção de material por ação mecânica. Por isso a **fluência (creep)** e a deformação plástica do polietileno **não são desgaste**: mudam a dimensão, mas não geram detritos. A **corrosão** também não é desgaste, porque pode acontecer sem nenhuma ação mecânica (quando os dois se somam, chama-se tribocorrosão).

**Os quatro mecanismos.**

!tabela Os quatro mecanismos
| Mecanismo | Natureza | Aparência |
|---|---|---|
| **Abrasão** | mecânica | sulcos e riscos (microssulco, microcorte, microtrinca, microfadiga); por partículas externas (cimento) ou do próprio sistema (carbonetos, detritos) |
| **Fadiga superficial** | mecânica | carga repetida no mesmo trilho, microtrincas, **pites e delaminação** |
| **Adesão** | mecânica e química | microssoldas que se rasgam, transferência de material, flocos; **muito provável em metais dúcteis contra o mesmo material** |
| **Reações triboquímicas** | mecânica e química | camadas de produtos de reação que se formam e se desprendem (como os aditivos de extrema pressão dos óleos de motor) |
!fim

O capítulo 17 separa também **modo** de desgaste (as condições mecânicas: deslizamento, rolamento, fretting, abrasão de dois ou três corpos), **aparência** (o que se vê) e **mecanismo** (a interação física e química). O modo pode mudar: os detritos de uma abrasão de dois corpos podem virar terceiro corpo.

!figura 17.3 imagem=quadril/quadril-0552-1.jpeg
Fonte: The Adult Hip (Callaghan), 2017, Figura 17.3. Atrito e desgaste conforme a espessura específica do filme lubrificante.
!fim

!figura 20.15 imagem=quadril/quadril-0581-1.jpeg
Fonte: The Adult Hip (Callaghan), 2017, Figura 20.15. Curva de STRIBECK: lubrificação limítrofe, mista e por película completa.
!fim

!questoes treino=quadril-0552,quadril-0553,quadril-0581
conceito: Quanto maior a espessura específica do filme, menores o atrito e o desgaste. Limítrofe: contato dos sólidos; misto; elastoidrodinâmico; hidrodinâmico: separação total. Metal contra polietileno em regime misto ou limítrofe; duro contra duro em EHD e misto, e acima de 28 mm pode chegar ao filme completo. A lubrificação mista é provavelmente a mais frequente in vivo. Fluência e corrosão não são desgaste. Quatro mecanismos: abrasão e fadiga (mecânicos), adesão e triboquímica (mecânico e químico); adesão em metais dúcteis contra si mesmos.
como: Os simulados mostram o gráfico de λ e a curva de STRIBECK e pedem o regime de cada par, e pedem a afirmativa falsa sobre definições de desgaste (a armadilha é chamar a fluência de desgaste).
armadilha: Chamar fluência ou corrosão de desgaste, ou pôr o metal contra polietileno em lubrificação hidrodinâmica completa.
!fim

# As entradas do sistema: atividade, forças e ARCHARD {radar=fundamento}

**O que o paciente faz o dia todo.** Um estudo de pacientes depois da artroplastia mostrou que a atividade mais frequente é **ficar sentado (44,3% do tempo)**, seguida de ficar em pé (24,5%), **caminhar (10,2%)**, deitado (5,8%) e subir escadas (0,4%). O paciente médio dá **6.048 passos por dia**, cerca de **1,1 milhão de ciclos de marcha por ano**, e sobe 164 degraus. O desgaste se correlaciona com o uso (SCHMALZRIED), mas só moderadamente. Pausas em pé de 10 a 30 segundos ocorrem até 26 vezes por hora e podem romper a lubrificação; o metal contra metal teve o maior aumento de atrito no reinício do movimento (cap. 17, p. 257).

**As forças medidas.** BERGMANN mediu diretamente, com próteses instrumentadas e telemetria (cap. 17, p. 258):

!tabela As forças medidas
| Atividade | Pico de força no quadril |
|---|---|
| Caminhar a 1,1 m/s | cerca de **2,4 vezes o peso corporal** |
| Subir escadas | 2,5 vezes |
| Descer escadas | 2,6 vezes |
| Corrida leve (jogging) | cerca de 5,5 vezes |
| **Tropeço inesperado** | **até 8 vezes**, a maior de todas |
!fim

**A equação de ARCHARD.** O volume desgastado é proporcional à **carga** vezes a **distância de deslizamento**. Num estudo de 13 pacientes (seis homens e sete mulheres, 54 anos na cirurgia) com a **mesma prótese** e o **mesmo diâmetro de cabeça**, o desgaste linear variou de 0,009 a **0,395 mm/ano**, uma diferença enorme. O produto dos momentos externos do quadril (marcador da carga) pelo arco de flexão e extensão (marcador da distância) **explicou 43% da variância** do desgaste, e 65% sem os pontos fora da curva (figura 17.5). Ou seja: o modo como cada um anda pesa muito.

**A equação de desgaste do metal contra metal** (cap. 20, p. 295, figura 20.16). O capítulo 20 escreve: **volume de desgaste = k × L × x ÷ 3p**, em que **k** é a probabilidade de produzir uma partícula, **L** é a carga, **x** é a distância de deslizamento e **p** é a **dureza do material mais macio** do par. O volume é proporcional à carga e à distância e inversamente proporcional à dureza. No metal contra metal, há um detalhe: aumentar o raio da cabeça aumenta a distância, mas também **melhora a lubrificação**, o que **reduz k**; por isso a cabeça maior pode desgastar menos nesse par, se a geometria for correta.

**O caminho do desgaste.** Os trajetos de cada ponto da cabeça sobre a cúpula se **cruzam** durante a marcha: o polietileno sofre **cisalhamento multidirecional**, que desorganiza as cadeias e acelera os detritos. A folga diametral de mais de 150 µm faz a área de contato menor que o curso: o modo é de **deslizamento**, misto de alternado e multidirecional.

!figura 17.5 imagem=quadril/quadril-0556-1.jpeg
Fonte: The Adult Hip (Callaghan), 2017, Figura 17.5. Desgaste do polietileno contra o produto dos momentos do quadril pelo arco de flexão e extensão.
!fim

!questoes treino=quadril-0556,quadril-0557,quadril-0582
conceito: Pacientes ficam sentados 44,3% do tempo e caminham 10,2%; cerca de 6.000 passos por dia, 1,1 milhão de ciclos por ano. Forças: andar 2,4, escada 2,5 e 2,6, corrida 5,5 e tropeço até 8 vezes o peso. ARCHARD: volume proporcional à carga vezes a distância; momentos vezes arco explicaram 43% da variância em 13 pacientes com a mesma prótese. No metal contra metal, V = k × L × x ÷ 3p, com p = dureza do material mais macio.
como: Os simulados pedem os números de atividade e de força, a leitura do gráfico de ARCHARD e o significado de cada letra da equação.
armadilha: Superestimar o tempo de caminhada (é cerca de 10% do dia) ou trocar, na equação de ARCHARD, a dureza do material mais macio pela do mais duro.
!fim

# Os mecanismos em cada par {radar=fundamento}

**Os modos de McKELLOP.** Para a artroplastia, McKELLOP definiu quatro modos de desgaste (cap. 17, p. 259):

1. **Modo 1**: o movimento pretendido (as superfícies articulares contra si).
2. **Modo 2**: uma superfície articular contra uma **não articular**, como na **microsseparação** da cabeça seguida da **colisão** contra a borda da cúpula.
3. **Modo 3**: **partículas duras** de terceiro corpo entre as superfícies (abrasão de dois ou três corpos).
4. **Modo 4**: duas superfícies **não articulares** em contato, como o **impacto do colo** na borda da cúpula.

**Metal ou cerâmica contra polietileno.** Há adesão (fibrilas puxadas do polietileno), abrasão ocasional por cimento e osso, e fadiga superficial (pites na transição, delaminação quase só nos insertos muito oxidados). A aparência mais comum é o **polimento**. Não há reações triboquímicas relatadas no polietileno. O desgaste do fundo (backside) por fretting entre o liner e o metal-back pode formar granulomas nos furos de parafuso.

**Cerâmica contra cerâmica.** Tem o **menor desgaste** de todos os pares. O mecanismo dominante é a **fadiga superficial leve**, com aspecto polido; **não há adesão**, por causa da baixa ductilidade; e as partículas cerâmicas, frágeis, se quebram em detritos finos que **polem**, em vez de produzir abrasão de três corpos. O **desgaste em faixa** (NEVELOS) na parte superior da cabeça é atribuído principalmente à **microsseparação seguida de colisão** contra a borda: o **modo 2 de McKELLOP**, com fraturas inter e intragranulares. Uma cúpula muito inclinada também dá carga na borda; os problemas de lubrificação e o stick-slip são apontados como causa do rangido. Os pontos de contato sofrem **ciclos térmicos**, por causa da baixa condutividade, que podem induzir transformação de fase, **sobretudo na zircônia**; a **alumina resiste melhor** (cap. 17, p. 261).

**Metal contra metal.** O par contraria uma regra básica da tribologia: não se deve articular materiais **iguais e dúcteis**, que tendem à adesão. Pela estrutura CFC do cobalto-cromo, seriam esperadas partículas adesivas em flocos de vários micrômetros. Mas as partículas reais têm cerca de **50 nm**. Os autores estudaram **42 próteses McKEE-FARRAR** com média de 11,7 anos no corpo e **não encontraram aparência de adesão**. A explicação (cap. 17, p. 262 e 263):

- O mecanismo dominante num par que funciona bem é a **fadiga superficial leve**: carbonetos fraturados e aglomerados de partículas rolam entre as superfícies, fazem micropites e **polem**, e ao mesmo tempo **separam** as superfícies e **impedem a adesão**.
- A liga de cobalto-cromo forma, sob a superfície, um gradiente de deformação que termina numa **camada nanocristalina** na superfície; as partículas se soltam dessa camada, e por isso são tão pequenas. É uma propriedade das ligas de cobalto; o aço 316L não faz isso e solta partículas maiores.
- As **camadas triboquímicas (tribofilmes)**, ricas em carbono e derivadas de proteínas (com até material grafítico), **reduzem o atrito e impedem a adesão**: são benéficas. Nos simuladores, o EDTA foi usado para reduzir depósitos de fosfato de cálcio, e o efeito no desgaste foi desprezível; as camadas não foram "removidas por aumentarem o desgaste".
- MATHEW estimou que cerca de um terço da perda de material no metal contra metal vem da **sinergia entre desgaste e corrosão** (tribocorrosão).

O problema clínico do metal contra metal é, sobretudo, de **desenho** das cabeças grandes; abaixo de 36 mm, o par se mostrou relativamente seguro.

!questoes treino=quadril-0554,quadril-0555
conceito: Modos de McKELLOP: 1 pretendido, 2 articular contra não articular (microsseparação e borda), 3 terceiro corpo, 4 não articulares (impacto do colo). Cerâmica contra cerâmica: fadiga superficial leve e polimento, sem adesão; faixa de desgaste pelo modo 2; ciclos térmicos ameaçam mais a zircônia. Metal contra metal funcionante: sem adesão nas McKEE-FARRAR, fadiga superficial leve, camada nanocristalina explica partículas de cerca de 50 nm, tribofilme benéfico.
como: Os simulados pedem o mecanismo dominante de cada par, com alternativas que atribuem adesão ou abrasão de três corpos aos pares duros.
armadilha: Atribuir adesão ou abrasão de três corpos como mecanismo principal dos pares duros, ou achar que a faixa de desgaste da cerâmica vem do modo 1.
!fim

# O metal contra metal: história e geometria {radar=fundamento}

**As origens** (cap. 20, p. 289):

- **WILES**, em **1938**: par de **aço inoxidável** contra aço.
- **SMITH-PETERSEN**, em **1939**: a artroplastia de **molde** em **cobalto-cromo-molibdênio**, uma "concha oca" colocada sobre o fêmur proximal, articulando com o acetábulo natural, tão fina que era um **recapeamento** do osso, **não uma ressecção**. Foi a base da biocompatibilidade do cobalto-cromo e do princípio do recapeamento.
- **McKEE**: o **primeiro uso registrado** da liga de cobalto-cromo numa **artroplastia total metal contra metal**, com uma cúpula metálica articulando com a prótese de Thompson. Era **cimentada nos dois lados**, com haste de secção em diamante e cúpula com projeções como um "sputnik".
- **RING**: logo depois, a prótese **não cimentada**, com haste chata parecida com a Austin-Moore e cúpula com uma longa haste rosqueada no ílio.
- Depois vieram Huggler, Müller e Stanmore, todas fundidas, na condição como fundida.

O capítulo 1 lembra que essas primeiras próteses falharam cedo por **materiais ruins, geometria equatorial e fixação inferior**; o metal contra metal **não surgiu nos anos 1990**. O renascimento veio em **1988**, com o Metasul de WEBER (28 mm, cobalto forjado de alto carbono, sanduíche de polietileno que reduz o contato em cerca de 50%; mais de 400 mil implantados).

**As vantagens descritas.** O capítulo 1 dá desgaste do metal contra metal **em torno de 0,004 mm/ano**, contra 0,1 mm/ano do polietileno; componentes mais finos, **cabeça de diâmetro maior**, mais estabilidade, **mais arco de movimento** até o impacto do colo, autopolimento dos riscos. E as desvantagens: **íons de cobalto e cromo detectáveis sistemicamente** e **reações de partes moles**.

**A geometria: polar, congruente ou equatorial.** As primeiras próteses tinham medidas imperiais e técnicas de medição primitivas; com a decimalização, produtos marcados ao mesmo tempo como 19/16 polegadas e 40 mm (32 µm de diferença) misturaram geometrias (cap. 20, p. 294):

!tabela A geometria: polar, congruente ou equatorial
| Geometria | Raios | Consequência |
|---|---|---|
| **Polar** | **raio da cabeça menor** que o da cúpula | o contato fica no polo; a folga em volta forma um ângulo de entrada que **arrasta fluido** para dentro da articulação durante o movimento |
| Congruente | raios iguais | sem folga, sem entrada de fluido |
| **Equatorial** | **raio da cabeça maior** que o da cúpula | contato na periferia, **atrito e desgaste altos**, e a cúpula pode soltar |
!fim

O capítulo conclui: o metal contra metal **exige geometria polar**. A **folga radial** é a diferença entre os **raios** da cabeça e da cúpula (a diferença entre os diâmetros é a folga diametral, o dobro). McMINN observou que os rolamentos que CHARNLEY testou no seu comparador de atrito eram anulares, sem entrada de lubrificante, o que ajudou a condenar injustamente o par; o atrito alto passava à interface com o cimento e soltava a cúpula. BROWN e JACOBSSON viram sobrevida comparável entre McKEE-FARRAR e Charnley em 20 anos.

!figura 20.14 imagem=quadril/quadril-0580-1.jpeg
Fonte: The Adult Hip (Callaghan), 2017, Figura 20.14. Folga radial e ângulo de entrada de fluido na articulação polar.
!fim

!questoes treino=quadril-0577,quadril-0580,quadril-0348
conceito: WILES 1938 (aço contra aço); SMITH-PETERSEN 1939 (molde de cobalto-cromo, recapeamento sem ressecção); McKEE, primeiro uso de cobalto-cromo em total metal contra metal, cimentado, cúpula "sputnik"; RING não cimentado, haste rosqueada no ílio. Metal contra metal: desgaste de cerca de 0,004 mm/ano, cabeça grande, mais arco, íons sistêmicos, reações de partes moles; não surgiu nos anos 1990. Geometria polar (cabeça com raio menor) arrasta fluido; equatorial aumenta atrito; folga radial é a diferença entre os raios.
como: Os simulados pedem quem fez o quê, a geometria ideal na figura de repouso e movimento, e a afirmativa falsa entre as características do metal contra metal.
armadilha: Dizer que o metal contra metal surgiu nos anos 1990, ou preferir a geometria equatorial, que aumenta o atrito.
!fim

# O recapeamento, os registros e as reações ao metal {radar=fundamento}

**O BHR.** O Birmingham Hip Resurfacing, de Derek McMINN, foi o primeiro a juntar as lições da primeira geração (cap. 20, p. 297 a 299):

- Liga **como fundida, de alto carbono** (acima de 0,25%), com as contas da superfície acetabular fundidas junto (Porocast), justamente para **evitar os tratamentos térmicos** pós-fundição, que pioram a resistência ao desgaste.
- Geometria **polar**, com folga suficiente para manter a "folga efetiva" mesmo depois da deformação da cúpula ao ser impactada no osso duro do paciente jovem.
- Fixação **híbrida**: componente **femoral cimentado com cimento de baixa viscosidade** e componente **acetabular não cimentado com hidroxiapatita**.
- Na série do próprio McMINN, com **3.205 BHR**, **96%** continuavam sem revisão **14 anos** depois. Os pacientes que CHARNLEY considerava de maior risco (jovens e ativos) passaram a ser os candidatos ideais. O recapeamento é mais durável em **homens** jovens, que comportam componentes maiores.

**O que os registros mostraram.** No registro australiano de 2013 (AOANJRR):

!tabela O que os registros mostraram
| Grupo | Revisão cumulativa |
|---|---|
| Artroplastia total metal contra metal na artrose | **18,6% em 12 anos** |
| Recapeamento na artrose | **11,2% em 12 anos** |
| BHR (todas as patologias) | **7,1% em 10 anos**, o menor e o de seguimento mais longo |
!fim

**Seis dos dez** recapeamentos listados **não atingiam** o limite do NICE de 1% de revisão por ano até 10 anos, e vários produtos foram recolhidos. O capítulo atribui o mau desempenho ao **desenho e ao material**, não só à técnica: ligas modificadas em relação ao como fundido (menos resistência ao desgaste, partículas menores), folgas alteradas que reduziram o ângulo de entrada do fluido (sobretudo depois da deformação da cúpula no osso duro) e, no **ASR**, uma redução importante do **ângulo subtendido** da cúpula, que antecipa a carga na borda com qualquer erro de inclinação ou versão. No **ASR, os três fatores ocorreram juntos**: microestrutura mista, folga diametral baixa (cerca de 100 µm) e ângulo subtendido muito reduzido para caber o sistema de introdução.

**O pseudotumor.** O grupo de Oxford descreveu em 2008 derrames e massas sólidas em volta do quadril, chamados de **pseudotumores**, e previu uma epidemia. Depois se viu que **a maioria dos casos tinha carga na borda**, associada à **inclinação e à versão acetabulares inadequadas** e a desgaste alto; a epidemia não veio. E os pseudotumores **não são novos nem exclusivos** do metal contra metal: ocorrem com partículas de outros materiais (cap. 20, p. 300). A corrosão do cone também aparece em pares que não são metal contra metal. Quanto ao **câncer**, três trabalhos importantes (entre eles VISURI, que seguiu portadores de McKEE-FARRAR por 30 anos) mostraram que o metal contra metal **não aumenta o risco** de câncer em geral nem em locais específicos.

**Os íons e o organismo** (cap. 12, p. 181 e 182). As partículas metálicas são minúsculas (25 a 26 nm, 10 a 120 nm) em comparação com as de polietileno (400 a 1.150 nm), e por isso **circulam pelo corpo**, com efeitos locais e sistêmicos. Pontos que caem:

- Cobalto acima de 10 µg/L e cromo acima de 1 µg/L indicam desgaste importante (Mayo Clinic); metalose mais provável com cromo acima de 17 e cobalto acima de 19 µg/L (De SMET).
- No recapeamento, **mulheres, componentes pequenos, displasia e idade abaixo de 40 anos** se associaram a mais pseudotumor e revisão (GLYN-JONES).
- **Cobaltismo** artroprotético: com **cobalto sérico acima de 60 µg/L**, casos de **cardiomiopatia**, cegueira, surdez, cefaleia, declínio cognitivo, neuropatia, convulsões e fadiga.
- A **revisão para metal contra polietileno** reduz significativamente os íons, mas **não os normaliza imediatamente** após a cirurgia.
- O uso do metal contra metal nos Estados Unidos caiu para menos de 0,5%, quase só em recapeamentos de homens jovens ativos.

!questoes treino=quadril-0583,quadril-0584,quadril-0585,quadril-0447
conceito: BHR: como fundido de alto carbono, polar, fêmur cimentado com cimento de baixa viscosidade e acetábulo não cimentado com hidroxiapatita; 96% sem revisão aos 14 anos em 3.205. Registro australiano 2013: total metal contra metal 18,6% em 12 anos, recapeamento 11,2%, BHR 7,1% em 10; 6 de 10 recapeamentos acima do limite do NICE. ASR: microestrutura mista, folga de cerca de 100 µm e ângulo subtendido reduzido juntos. Pseudotumor: maioria com carga na borda por inclinação e versão; não é exclusivo; sem aumento de câncer. Cobaltismo acima de 60 µg/L; pseudotumor mais em mulheres e componentes pequenos; revisão não normaliza os íons de imediato.
como: Os simulados pedem o desenho do BHR, os números do registro, a explicação do ASR, o caso de pseudotumor com cúpula vertical e os efeitos sistêmicos do cobalto.
armadilha: Explicar a falha do ASR por um fator só, ou achar o pseudotumor exclusivo do metal contra metal e ligado a câncer.
!fim

# Revisão rápida {radar=fundamento}

**Metais.**

1. CFC: 316L; CCC: titânio beta; HC: titânio alfa e cobalto abaixo de 400 °C.
2. Endurecer = bloquear discordâncias (intersticiais mais que substitucionais; trabalho a frio no 316L; grão fino; precipitação).
3. Escoamento a 0,2%; módulo pouco sensível a defeitos; fenda distal reduz a rigidez flexural.
4. Fadiga de alto ciclo: 2 a 5 milhões de ciclos por ano; vida gasta na iniciação; 0,3 a 0,5 da resistência máxima.
5. Cobalto veio da odontologia; aço 18-8 de 1926 precisou de molibdênio; titânio veio da aeronáutica.
6. Ti-6Al-4V bimodal abaixo de cerca de 930 °C, módulo metade do cobalto, sensível ao entalhe; titânio puro só para revestimento (graus pelo oxigênio, alfa-case).
7. Cobalto encrua e é difícil de usinar; F-1537 difere da F-75 no nitrogênio.
8. Filme passivo de 2 a 10 nm; passivação nítrica serve ao 316L; pH abaixo de 1 na fresta.
9. Como fundido: M23C6, carbono até 0,35%; homogeneização abaixo e solubilização acima da eutética; HIP tira a porosidade; forjado tem mais fadiga.

**Cimento.**

1. Rejunte, não cola; pó com PMMA pré-polimerizado (menos retração e calor), líquido com o monômero.
2. Preservar 2 a 3 mm de esponjoso; lavagem pulsátil; pistola retrógrada; pressurizar; acetábulo acima de 5 kPa, antes da cúpula.
3. Haste polida subside e comprime o cimento; pré-revestida soltou 24% em 8 anos.
4. Vácuo retrai para a haste e revasculariza a cortical; pré-aquecer a haste aquece o osso.
5. Antibiótico hidrofílico, eluição pela lei de Fick, pico em minutos; registros favorecem o cimento acima de 60 a 65 anos.

**Tribologia e metal contra metal.**

1. Atrito e desgaste são do tribossistema; 90% do atrito vira calor.
2. λ maior, menos atrito e desgaste; misto é o mais comum in vivo; metal contra polietileno misto ou limítrofe.
3. Fluência não é desgaste; quatro mecanismos; adesão em metais dúcteis iguais.
4. Tropeço até 8 vezes o peso; ARCHARD explicou 43% da variância; V = k × L × x ÷ 3p.
5. Faixa de desgaste da cerâmica = modo 2 de McKELLOP; metal contra metal com camada nanocristalina e tribofilme.
6. McKEE cimentado (primeiro total de cobalto); RING não cimentado; geometria polar.
7. BHR como fundido, híbrido, 96% em 14 anos; ASR com três defeitos; pseudotumor por carga na borda; cobaltismo acima de 60 µg/L.
