Repository: talesrobertosn/ortoquestoes

# OrtoQuestões

Banco de questões de ortopedia e traumatologia para quem se prepara para o **TEOT** e o **TARO**.
Provas anteriores organizadas por assunto, com comentários de IA e da comunidade. Site estático,
sem cadastro e sem rastreador de terceiros, publicável no GitHub Pages.

Feito por Tales.

---

## Stack

**Vite + React + TypeScript, sem biblioteca de componentes, CSS escrito à mão.**
Justificativa em uma linha: o produto é um estado de sessão (filtros, respostas, mapa, atalhos de
teclado) renderizado sobre dados carregados sob demanda — React resolve isso com bem menos código
próprio do que HTML puro, e o bundle fica em ~63 kB comprimidos porque nenhuma biblioteca de
interface entra junto.

Roteamento por **hash** (`#/treinar`, `#/questao/mao-0001`): funciona igual em
`usuario.github.io/ortoquestoes` e em `ortoquestoes.com.br`, sem redirecionamento de 404 e sem
configuração de servidor.

## Rodar localmente

```bash
npm install
npm run dev            # http://localhost:5173/ortoquestoes/
npm run build          # gera dist/
npm run preview        # serve dist/ como será publicado
```

## Endereço de publicação

O caminho de publicação está definido em **um único lugar**, `vite.config.ts`:

```bash
BASE_ORTOQUESTOES=/ortoquestoes/ npm run build   # GitHub Pages em subdiretório (padrão)
BASE_ORTOQUESTOES=/ npm run build                # domínio próprio na raiz
```

Nenhum caminho absoluto para recurso interno existe no código: tudo deriva de
`import.meta.env.BASE_URL` através de `src/config.ts`. Migrar para o domínio próprio é trocar essa
variável — não há alteração de código.

---

## Importar um PDF de tema

As questões chegam em PDFs separados por tema. O pipeline é reproduzível e idempotente:
reprocessar o mesmo PDF gera o mesmo resultado, e reprocessar um tema não toca nos outros.

```bash
pip install pymupdf fonttools

# 1. importar (gabarito no fim do próprio PDF)
python3 scripts/importar_pdf.py pdfs/mao.pdf --tema mao

# 1b. ou com o gabarito em arquivo separado
python3 scripts/importar_pdf.py pdfs/pediatria.pdf --tema pediatria \
    --gabarito pdfs/pediatria-gabarito.pdf

# 2. reconstruir o índice que a interface baixa
python3 scripts/gerar_indice.py

# 3. validar antes de publicar
python3 scripts/validar_acervo.py
```

O slug do tema (`quadril`, `joelho`, `coluna`, …) vem de `src/dados/taxonomia.json`. Um tema que
não existe lá é recusado — a taxonomia é a fonte da verdade e deve ser editada primeiro.

### Etiquetas: deixe o PDF ditar

Quando o PDF já traz etiqueta de assunto em cada questão, ela vale mais do que qualquer lista
inventada — é o vocabulário de quem montou o banco. Um script lê e grava:

```bash
python3 scripts/etiquetas_do_pdf.py --tema quadril --seco pdfs/quadril.pdf   # só mostra
python3 scripts/etiquetas_do_pdf.py --tema quadril pdfs/quadril.pdf          # grava
```

O primeiro rótulo do cabeçalho é a área, e às vezes ela é o próprio tema com outra palavra
("Tumor" para "Tumores ósseos e de partes moles"). Declare isso com `--apelido` para não virar
uma etiqueta repetida em todas as questões:

```bash
python3 scripts/etiquetas_do_pdf.py --tema tumores --apelido Tumor pdfs/tumores.pdf
```

### Opções úteis

| Opção | Quando usar |
| --- | --- |
| `--gabarito arquivo.pdf` | o gabarito veio em arquivo separado |
| `--gabarito-formato grade` | forçar leitura posicional de folha de respostas |
| `--gabarito-formato lista` | forçar leitura de pares "número letra" pelo texto |
| `--faixa 1-202` | importar só parte da numeração, quando dois arquivos se sobrepõem |
| `--colunas 2` | PDF diagramado em duas colunas |
| `--prova TEOT --ano 2019` | o PDF não informa prova/ano em lugar nenhum |
| `--seco` | só ver o relatório, sem gravar nada |
| `--sem-render-lacunas` | não renderizar figuras vetoriais a partir das lacunas do texto |
| `--sobrescrever-revisadas` | reimportar por cima de questões já conferidas (perde a revisão) |
| `--area-minima-figura 0.01` | o PDF tem figuras pequenas sendo descartadas como enfeite |

### O que o pipeline faz

1. **Lê o texto pelos identificadores de glifo.** Muitos PDFs de prova usam fonte
   Type0/Identity-H sem `ToUnicode` utilizável. Nesses arquivos a extração comum devolve o
   enunciado embaralhado, **sem espaço nenhum**, e troca por espaço ou por U+FFFD os glifos que não
   consegue mapear — perda silenciosa. O pipeline usa `get_texttrace()` para pegar o glifo
   verdadeiro e traduz pelo `cmap` da fonte embutida no próprio PDF.
2. **Agrupa por linha visual.** Pedaços na mesma altura viram uma linha, e um vão largo dentro da
   linha separa blocos. É isso que permite ler um cabeçalho `Questão 288 | Tema | Etiqueta`, que no
   fluxo do PDF são quatro operações de texto sem relação nenhuma.
3. Detecta camada de texto. Sem camada, aplica reconhecimento óptico e **sinaliza no relatório** que
   o arquivo exige conferência mais atenta.
4. Segmenta as questões pela numeração, usando a maior subsequência crescente de números — é o que

File: public/biblioteca/capitulos/callaghan-metais-cimento-tribologia.json (part 1 of 2)
{"id":"callaghan-metais-cimento-tribologia","versao":1,"titulo":"Metais, cimento ósseo, tribologia e metal contra metal na artroplastia do quadril","especialidade":"quadril","livro":"The Adult Hip: Hip Arthroplasty Surgery (Callaghan, Rosenberg, Rubash e colaboradores)","edicao":"Edição de 2017","capitulo":"Capítulos 15 (Basic Science of Metals), 16 (Basic Science of Bone Cement), 17 (Tribology) e 20 (Metal-on-Metal Articulations), com trechos dos capítulos 1 e 12","autores":"Editores John J. Callaghan, Aaron G. Rosenberg e Harry E. Rubash; capítulo 16 de Sillesen, Malchau, Troelsen e Malchau; capítulo 17 de Markus A. Wimmer, Alfons Fischer e Robin Pourzal; capítulo 20 de Tim Band; capítulo 12 de Lewicki e Van Citters","fonte":"Livro conferido localmente em 31/10/2026 (original em inglês). Capítulo 15, p. 224 a 238 (estrutura dos metais, endurecimento, propriedades, aço, cobalto, titânio, fadiga, filme passivo, corrosão mecanicamente assistida); capítulo 16, p. 240 a 250 (cimento, técnica, hastes polidas e rugosas, interface, antibiótico, registros); capítulo 17, p. 252 a 265 (tribossistema, atrito, lubrificação, mecanismos de desgaste, entradas do quadril, pares, cone); capítulo 20, p. 289 a 301 (história do metal contra metal, fundição, geometria, lubrificação, tratamentos, BHR, registros, pseudotumor); capítulo 12, p. 172 a 174 e 181 e 182; capítulo 1, histórico do metal contra metal. As páginas citadas são as impressas, quando o texto as traz.","resumo":"Estruturas cristalinas (CFC no 316L, CCC no titânio beta, HC no titânio alfa e no cobalto) e endurecimento por bloqueio das discordâncias (intersticial, trabalho a frio do 316L, grão fino, precipitação); escoamento a 0,2%; módulo pouco sensível a defeitos; fadiga de alto ciclo gasta na iniciação, 2 a 5 milhões de ciclos por ano; Ti-6Al-4V bimodal abaixo de cerca de 930 °C, módulo metade do cobalto, sensível ao entalhe; titânio puro (graus pelo oxigênio, alfa-case, só revestimento); cobalto encrua e é difícil de usinar; filme passivo de 2 a 10 nm; corrosão por fretting no cone com pH abaixo de 1; Co-Cr como fundido (M23C6, carbono até 0,35%), homogeneização abaixo e solubilização acima da eutética, HIP e forjado; PMMA é rejunte, pó pré-polimerizado contra retração e calor; 2 a 3 mm de esponjoso, pistola retrógrada, pressão acima de 5 kPa no acetábulo; haste polida (force-closed) contra pré-revestida (24% de soltura em 8 anos); retração do cimento a vácuo para a haste; antibiótico hidrofílico pela lei de Fick; registros a favor do cimento acima de 60 a 65 anos; tribossistema, 90% do atrito vira calor, regimes de lubrificação, quatro mecanismos de desgaste, fluência não é desgaste; tropeço de 8 vezes o peso; Archard e 43% da variância; faixa no modo 2 de McKELLOP; camada nanocristalina e tribofilme no metal contra metal; McKEE, RING e a geometria polar; BHR, ASR e pseudotumor por carga na borda; cobaltismo acima de 60 µg/L.","acesso":"gratis","minutos":45,"secoes":[{"id":"como-ler-este-capitulo","titulo":"Como ler este capítulo","radar":"fundamento","blocos":[{"id":"como-ler-este-capitulo-42518ee9","tipo":"p","t":"Este resumo é inspirado nos capítulos 15 (Basic Science of Metals), 16 (Basic Science of Bone Cement), 17 (Tribology) e 20 (Metal-on-Metal Articulations) do The Adult Hip: Hip Arthroplasty Surgery, editado por John J. Callaghan, Aaron G. Rosenberg e Harry E. Rubash, com trechos do capítulo 12 (Biomaterials Overview) e do capítulo 1 (história). Ele completa o resumo de polietileno e cerâmica: lá estão as superfícies de apoio não metálicas; aqui estão as estruturas que sustentam a prótese (hastes e conchas metálicas), o cimento que as fixa, a ciência do atrito e do desgaste que vale para todos os pares e a história inteira do metal contra metal."},{"id":"como-ler-este-capitulo-2a39cbd7","tipo":"p","t":"São capítulos de ciência básica, e a prova os cobra de dois jeitos: pela definição exata (o que é o escoamento, o que é um tribossistema, qual é a espessura do filme passivo) e pela consequência clínica (por que a haste de titânio é sensível ao risco, por que a haste polida afunda no cimento, por que o recapeamento falhou quando a cúpula ficou vertical). O fio condutor é sempre o mesmo: **o processamento define a estrutura, a estrutura define a propriedade, e a propriedade define o desempenho no paciente**."},{"id":"como-ler-este-capitulo-a3563bb8","tipo":"p","t":"O roteiro:"},{"id":"como-ler-este-capitulo-13226ed3","tipo":"p","t":"1. **A estrutura dos metais** e como se endurece uma liga. 2. **As propriedades mecânicas e a fadiga.** 3. **As ligas**: história, aço inoxidável e cobalto. 4. **O titânio.** 5. **O filme passivo e a corrosão mecanicamente assistida**, inclusive no cone. 6. **O cobalto-cromo fundido e os seus tratamentos.** 7. **O cimento ósseo**: o material. 8. **A técnica de cimentação** no fêmur e no acetábulo. 9. **Haste polida contra haste rugosa.** 10. **A interface**: retração e porosidade. 11. **Antibiótico no cimento e o que dizem os registros.** 12. **O tribossistema e o atrito.** 13. **A lubrificação e os mecanismos de desgaste.** 14. **As entradas do sistema**: atividade, forças e a equação de ARCHARD. 15. **Os mecanismos em cada par.** 16. **O metal contra metal**: história e geometria. 17. **O recapeamento, os registros e as reações ao metal.** 18. **Revisão rápida.**"}]},{"id":"a-estrutura-dos-metais-e-o-endurecimento","titulo":"A estrutura dos metais e o endurecimento","radar":"fundamento","blocos":[{"id":"a-estrutura-dos-metais-e-o-endurecimento-eecb82ea","tipo":"p","t":"**Metais são cristais.** Os átomos de um metal ficam arrumados num arranjo periódico tridimensional, o cristal. Um implante é **policristalino**: muitos cristais (grãos) unidos por **contornos de grão**. Há 14 arranjos possíveis (as redes de Bravais), mas as ligas ortopédicas usam três (cap. 15, p. 225, figura 15.2):"},{"id":"a-estrutura-dos-metais-e-o-endurecimento-908844c2","tipo":"tabela","titulo":"Metais são cristais","cab":["Estrutura","Exemplos"],"linhas":[["**Cúbica de face centrada (CFC)**","aço inoxidável **316L** (austenítico); a matriz do cobalto-cromo acima de cerca de 400 °C"],["**Cúbica de corpo centrado (CCC)**","**titânio beta**"],["**Hexagonal compacta (HC)**","**titânio alfa**; o cobalto-cromo abaixo de cerca de 400 °C"]]},{"id":"a-estrutura-dos-metais-e-o-endurecimento-10fa40c3","tipo":"p","t":"**Os defeitos mandam nas propriedades.** Nenhum cristal é perfeito. Os defeitos se classificam pela dimensão: **lacunas** (pontos sem átomo, que permitem a difusão), **discordâncias** (linhas: o fim de um semiplano extra de átomos), **contornos de grão** (áreas de desordem entre cristais) e **vazios e trincas** (volumes). As **discordâncias** são o defeito mais importante para a mecânica: quando a tensão é suficiente, elas se movem pela rede, e o metal muda de forma de maneira permanente. **Deformação plástica é criação e movimento de discordâncias.** Um risco pequeno na superfície já pode baixar a resistência à fadiga."},{"id":"a-estrutura-dos-metais-e-o-endurecimento-680b923a","tipo":"p","t":"**Endurecer é impedir as discordâncias de andar.** Todos os mecanismos de endurecimento das ligas ortopédicas funcionam do mesmo jeito: dificultam o movimento das discordâncias (cap. 15, p. 226 e 227)."},{"id":"a-estrutura-dos-metais-e-o-endurecimento-de5363e3","tipo":"li","t":"**Solução sólida.** Átomos de soluto entram na rede do metal, no lugar de um átomo (**substitucional**) ou entre os átomos (**intersticial**: carbono, oxigênio, nitrogênio, boro). Os **intersticiais são mais efetivos**: menos de 0,1% de carbono no ferro aumenta a resistência cerca de dez vezes, e pequenas quantidades de oxigênio endurecem muito o titânio. Os solutos se acumulam em volta das discordâncias e as \"prendem\"."},{"id":"a-estrutura-dos-metais-e-o-endurecimento-78e75bf5","tipo":"li","t":"**Trabalho a frio.** Deformar o metal multiplica e emaranha as discordâncias: o escoamento e a resistência máxima sobem, mas a **ductilidade cai**. É usado no **aço 316L**. O **recozimento** (aquecer abaixo de qualquer transformação) faz novos grãos sem discordâncias nascerem (recristalização) e devolve a ductilidade."},{"id":"a-estrutura-dos-metais-e-o-endurecimento-f7cb05ba","tipo":"li","t":"**Trabalho a quente** (forjamento, peças conformadas): dá a forma e muda a microestrutura. O Ti-6Al-4V das normas ASTM F-136 e F-1481 pede uma microestrutura **bimodal alfa mais beta**, obtida deformando a liga no alto do campo alfa mais beta, **abaixo da temperatura beta transus, de cerca de 930 °C**."},{"id":"a-estrutura-dos-metais-e-o-endurecimento-df608900","tipo":"li","t":"**Tamanho de grão.** Os contornos barram as discordâncias; grãos **menores** significam mais contornos por volume, e a liga fica **mais resistente**. As ligas novas de cobalto usam metalurgia do pó para manter os grãos pequenos."},{"id":"a-estrutura-dos-metais-e-o-endurecimento-70f8fc98","tipo":"li","t":"**Precipitação.** Partículas de uma segunda fase (os **carbonetos** do cobalto-cromo, por exemplo) espalhadas pela estrutura prendem as discordâncias; o tratamento térmico que as faz crescer chama-se envelhecimento."},{"id":"a-estrutura-dos-metais-e-o-endurecimento-6c7bb3c1","tipo":"figura","numero":"15.2","legenda":"Fonte: The Adult Hip (Callaghan), 2017, Figura 15.2. Estruturas cristalinas: cúbica de face centrada, cúbica de corpo centrado e hexagonal compacta.","imagem":"imagens/quadril/quadril-0468-1.jpeg","licenca":"autorizada"},{"id":"a-estrutura-dos-metais-e-o-endurecimento-2b5ab15b","tipo":"questoes","central":[],"relacionadas":[],"treino":["quadril-0468","quadril-0470"],"conceito":"CFC: aço 316L. CCC: titânio beta. HC: titânio alfa e cobalto-cromo (abaixo de cerca de 400 °C). Deformação plástica é movimento de discordâncias, e todo endurecimento as bloqueia: solutos intersticiais (mais efetivos que os substitucionais), trabalho a frio (mais resistência, menos ductilidade; usado no 316L), grão menor (mais contornos, mais resistência), precipitação (carbonetos). Ti-6Al-4V bimodal: deformação abaixo da beta transus, cerca de 930 °C.","como":"Os simulados mostram a figura das três estruturas cristalinas e pedem a associação com as ligas, e perguntam o princípio comum dos mecanismos de endurecimento."}]},{"id":"as-propriedades-mecanicas-e-a-fadiga","titulo":"As propriedades mecânicas e a fadiga","radar":"fundamento","blocos":[{"id":"as-propriedades-mecanicas-e-a-fadiga-b4ae9d57","tipo":"p","t":"**A curva tensão e deformação** (cap. 15, p. 227, figura 15.3). No começo, a tensão é proporcional à deformação: a inclinação é o **módulo de elasticidade** (módulo de Young), que mede a rigidez e depende da força das ligações entre átomos. O capítulo é explícito: o módulo é **relativamente insensível a defeitos como as discordâncias** (por isso o trabalho a frio aumenta a resistência mas quase não muda o módulo). Depois, as discordâncias começam a se mover e a relação deixa de ser linear: é o **limite de proporcionalidade**. O **limite de escoamento** é, por convenção, a tensão em que a deformação permanente chega a **0,2%**. A **resistência máxima** é a maior tensão do ensaio. O **alongamento percentual** (e a redução de área) medem a **ductilidade**."},{"id":"as-propriedades-mecanicas-e-a-fadiga-3b827997","tipo":"p","t":"**Rigidez de uma haste é material mais geometria.** No fêmur, a haste trabalha em flexão, e a sua rigidez é a **rigidez flexural (EI)**: o módulo vezes o segundo momento de área, que mede como o material se espalha em volta do eixo. Por isso uma **fenda distal** na haste reduz a rigidez flexural na ponta e diminui o stress shielding, sem trocar o material."},{"id":"as-propriedades-mecanicas-e-a-fadiga-2f5839c6","tipo":"p","t":"**A fadiga.** É a falha sob carga cíclica: depois de muitos ciclos (até 10 milhões ou mais), uma trinca nasce e se propaga até a fratura. A **resistência à fadiga** é a tensão cíclica que causa a falha num número de ciclos; a **vida em fadiga** é o número de ciclos até a falha numa tensão fixa. As duas se leem na **curva de WÖHLER** (curva S-N): tensão cíclica contra o **logaritmo** do número de ciclos (cap. 15, figura 15.4)."},{"id":"as-propriedades-mecanicas-e-a-fadiga-e166c00e","tipo":"tabela","titulo":"A fadiga","cab":["Ponto","O que o capítulo 15 diz"],"linhas":[["Ciclos no quadril","a maioria das pessoas carrega o quadril **2 a 5 milhões de vezes por ano**: fadiga de **alto ciclo**"],["Alto ciclo","falha com cerca de **10 mil ciclos (10^4) ou mais**"],["Resistência à fadiga a 10^7 ciclos","cerca de **0,3 a 0,5 da resistência máxima à tração**"],["Onde se gasta a vida","no alto ciclo, **quase toda a vida é gasta iniciando a trinca**, e pouco propagando-a"],["Como prolongar","superfícies lisas (a trinca começa na superfície), tensões residuais de compressão (implantação iônica), encruamento superficial (shot peening)"]]},{"id":"as-propriedades-mecanicas-e-a-fadiga-b3e33db0","tipo":"p","t":"O capítulo 17 dá outro número de atividade: 6.048 passos por dia, cerca de 1,1 milhão de ciclos de marcha por ano. As duas fontes concordam no que importa: é alto ciclo, muito acima de 10 mil."},{"id":"as-propriedades-mecanicas-e-a-fadiga-b711e55d","tipo":"p","t":"**Quem resiste mais.** Na tabela 15.8, o **Ti-6Al-4V bimodal** tem a **maior resistência à fadiga** entre as ligas relatadas; as microestruturas beta, com grãos alfa aciculares, têm menos. O aço 316L fica na parte de baixo da tabela; o capítulo 12 dá cerca de 310 MPa para o cobalto fundido e 500 a 700 MPa para o titânio. Mas esses números são de corpos de prova lisos e polidos: o **titânio é sensível ao entalhe**, e um risco ou uma mudança brusca de geometria (como a junção do revestimento poroso numa região de alta tensão) acelera muito a falha."},{"id":"as-propriedades-mecanicas-e-a-fadiga-46566036","tipo":"figura","numero":"15.4","legenda":"Fonte: The Adult Hip (Callaghan), 2017, Figura 15.4. Curva de WÖHLER: tensão cíclica contra o logaritmo dos ciclos até a falha.","imagem":"imagens/quadril/quadril-0467-1.jpeg","licenca":"autorizada"},{"id":"as-propriedades-mecanicas-e-a-fadiga-b5630cdd","tipo":"questoes","central":[],"relacionadas":[],"treino":["quadril-0467","quadril-0475"],"conceito":"Módulo = rigidez, pouco sensível às discordâncias; escoamento a 0,2% de deformação permanente; ductilidade = alongamento. Rigidez da haste = rigidez flexural (EI); fenda distal reduz a rigidez e o stress shielding. Fadiga de alto ciclo a partir de cerca de 10^4 ciclos; o quadril sofre 2 a 5 milhões por ano; resistência a 10^7 ciclos de 0,3 a 0,5 da resistência máxima; quase toda a vida é iniciação da trinca. Ti-6Al-4V bimodal tem a maior resistência à fadiga, mas é sensível ao entalhe.","como":"Os simulados mostram a curva de WÖHLER e pedem os números do alto ciclo, e pedem a afirmativa falsa sobre as propriedades mecânicas (a armadilha é dizer que o módulo depende das discordâncias)."}]},{"id":"as-ligas-historia-aco-inoxidavel-e-cobalto","titulo":"As ligas: história, aço inoxidável e cobalto","radar":"fundamento","blocos":[{"id":"as-ligas-historia-aco-inoxidavel-e-cobalto-c2f04f68","tipo":"p","t":"**A história que a prova distorce.** O capítulo 15 corrige três lendas (p. 224):"},{"id":"as-ligas-historia-aco-inoxidavel-e-cobalto-deff93b5","tipo":"li","t":"O **cobalto-cromo-molibdênio veio da odontologia**. As ligas foram desenvolvidas por HAYNES no início do século XX (Stellite); nos anos 1930, o **Vitallium** já era usado em próteses dentárias parciais e foi testado nas artroplastias de interposição. Ele **não foi criado pela aeronáutica**: foi **adaptado** aos motores de avião em 1941, e por isso as ligas de cobalto são chamadas de superligas."},{"id":"as-ligas-historia-aco-inoxidavel-e-cobalto-3da1318a","tipo":"li","t":"O **aço inoxidável 18-8** (18% de cromo, 8% de níquel) só apareceu em **1926**, e a sua resistência à corrosão **não bastava** para implantes de longa duração até se descobrir que **2% a 3% de molibdênio** reduziam a corrosão por pite e em fresta."},{"id":"as-ligas-historia-aco-inoxidavel-e-cobalto-56a0fbb4","tipo":"li","t":"O **titânio** foi desenvolvido **para a aeronáutica** e adotado pelos biomateriais no fim dos anos 1950 e início dos 1960."},{"id":"as-ligas-historia-aco-inoxidavel-e-cobalto-111215d4","tipo":"p","t":"A artroplastia moderna se apoia em parte em WILES, que fez uma prótese total de aço inoxidável em 1938; McKEE e FARRAR fizeram, nos anos 1950, a primeira articulação metal contra metal, primeiro de aço e depois de Vitallium."},{"id":"as-ligas-historia-aco-inoxidavel-e-cobalto-242aa31a","tipo":"p","t":"**O aço inoxidável.** É uma liga de ferro e carbono com cerca de 18% a 22% de cromo, 12% a 14% de níquel e 2,5% de molibdênio. O **316L** é austenítico (CFC); o L indica **baixo carbono**, para evitar a formação de carbonetos que tiram cromo dos contornos e pioram a corrosão (sensitização). Não é tratável termicamente, mas pode ser trabalhado a frio. É usado em placas, parafusos e hastes intramedulares; em próteses, foi menos confiável que as ligas de cobalto e titânio, embora seja usado no Reino Unido. O capítulo 12 resume: como alguma corrosão é inevitável, recomenda-se o aço para **uso de curta duração**, e **poucos implantes de artroplastia nos Estados Unidos** usam aço. A ideia de que ele é o mais usado nos Estados Unidos \"por não corroer\" está errada duas vezes."},{"id":"as-ligas-historia-aco-inoxidavel-e-cobalto-16a94f2c","tipo":"p","t":"**O cobalto.** As ligas de cobalto têm cromo, molibdênio, carbono e outros elementos. Pontos do capítulo 15 (p. 229 e 230):"},{"id":"as-ligas-historia-aco-inoxidavel-e-cobalto-6907adf2","tipo":"li","t":"A **única diferença** entre as normas **ASTM F-1537 e F-75** é o **maior teor de nitrogênio** na F-1537 (não de carbono)."},{"id":"as-ligas-historia-aco-inoxidavel-e-cobalto-1c56d4f5","tipo":"li","t":"São **CFC acima de cerca de 400 °C** e **HC abaixo**."},{"id":"as-ligas-historia-aco-inoxidavel-e-cobalto-d3f9a9a4","tipo":"li","t":"Endurecem por solução sólida e por precipitação de **carbonetos**."},{"id":"as-ligas-historia-aco-inoxidavel-e-cobalto-70679109","tipo":"li","t":"A liga **fundida** tem grãos **grandes e variáveis** (2 a 5 mm), estrutura dendrítica com segregação e carbonetos interdendríticos, e é **menos resistente** que a **forjada**, de grãos pequenos e equiaxiais (cerca de 10 µm; 2 a 5 µm no forjado de alto carbono)."},{"id":"as-ligas-historia-aco-inoxidavel-e-cobalto-b92c4370","tipo":"li","t":"**Encrua muito rápido**: pouca deformação plástica dá muito aumento de resistência, o que, junto com os carbonetos duros, dá **grande resistência ao desgaste**. O lado ruim: é **difícil de usinar** e de deformar. O capítulo 12 diz que por isso o implante precisa ser fundido ou forjado, e não usinado de barras como rotina."},{"id":"as-ligas-historia-aco-inoxidavel-e-cobalto-850e9e35","tipo":"li","t":"Resiste bem à corrosão em soluções com cloreto."},{"id":"as-ligas-historia-aco-inoxidavel-e-cobalto-d5213e7b","tipo":"questoes","central":[],"relacionadas":[],"treino":["quadril-0469","quadril-0473","quadril-0442"],"conceito":"Co-Cr-Mo veio da odontologia (Vitallium) e só depois foi adaptado à aeronáutica (1941); aço 18-8 de 1926 precisou de 2 a 3% de molibdênio; titânio veio da aeronáutica. Aço 316L: CFC, baixo carbono, para curta duração; poucas próteses nos Estados Unidos. Cobalto: F-1537 difere da F-75 só no nitrogênio; CFC acima e HC abaixo de 400 °C; fundido tem grãos grandes e é menos resistente que o forjado; encrua rápido, resiste ao desgaste e é difícil de usinar. Titânio: baixa densidade e boa fadiga, mas sensível ao entalhe e à corrosão em fresta.","como":"Os simulados pedem a origem de cada liga e as propriedades do cobalto e do titânio, e invertem a história (aeronáutica antes da odontologia) e as normas (carbono em vez de nitrogênio)."}]},{"id":"o-titanio","titulo":"O titânio","radar":"fundamento","blocos":[{"id":"o-titanio-9841dd62","tipo":"p","t":"**O titânio comercialmente puro.** É **monofásico, hexagonal compacto**, e vem em **quatro graus** que diferem sobretudo no **teor de oxigênio**. O titânio tem enorme afinidade pelo oxigênio e o absorve em alta temperatura. Em pequena quantidade, o oxigênio é um soluto intersticial que endurece muito: o escoamento vai de cerca de **150 MPa no grau 1 a 480 MPa no grau 4**. Em excesso, forma o **alfa-case**: uma camada superficial contínua estabilizada em alfa, que **reduz a resistência à fadiga e a ductilidade superficial**. O titânio puro **não tem resistência** para as tensões de uma artroplastia total, e por isso é usado como **revestimento poroso** ou em aplicações de baixa carga (cap. 15, p. 231)."},{"id":"o-titanio-2cae3598","tipo":"p","t":"**O Ti-6Al-4V.** É a principal liga de implante: alta resistência e alta resistência à fadiga. A microestrutura é **bimodal**: grãos alfa (HC) pequenos e arredondados, de 10 a 20 µm, em meio a regiões de beta transformada (beta retida, CCC, com alfa acicular). Ela nasce da deformação **no alto do campo alfa mais beta, abaixo da beta transus (cerca de 930 °C)**. Se a liga for aquecida **acima**, no campo beta, a microestrutura volta a ser **acicular** e **perde resistência à fadiga**. É o exemplo clássico de como a forma dos grãos muda a mecânica (cap. 15, p. 231 e 232)."},{"id":"o-titanio-184362b3","tipo":"p","t":"**O módulo baixo.** O módulo do titânio é cerca de **metade** do do cobalto-cromo e do aço 316L (110 GPa no Ti-6Al-4V; 70 a 90 nas ligas beta, ainda em estudo). O módulo menor reduz a rigidez flexural e ajuda a transferir carga ao osso, **diminuindo o stress shielding**. Não é o dobro: quem diz isso inverte a principal vantagem do titânio."},{"id":"o-titanio-d9f0d952","tipo":"p","t":"**As fraquezas.** O titânio é **sensível ao entalhe**: um risco na superfície pode acelerar a falha por fadiga (o capítulo 12 mostra uma haste de revisão de titânio fraturada com 29,5 meses). O seu óxido também se rompe com cargas abrasivas muito menores que o do cobalto-cromo, e por isso o titânio contra polietileno desgasta muito: não serve como superfície articular. E está sujeito à **corrosão em fresta**, na qual os íons concentrados acidificam o meio. Por outro lado, forma o filme passivo **tão depressa** que não se estabelecem reações galvânicas com outros metais (cap. 12, p. 173 e 174)."},{"id":"o-titanio-8734e4ac","tipo":"p","t":"Outras ligas: Ti-6Al-7Nb na Europa; ligas de **zircônio** (Zr-2,5Nb, base do Oxinium) e **tântalo** (o \"metal trabecular\", malha parecida com o osso, usada como substrato de crescimento ósseo)."},{"id":"o-titanio-ecd2a684","tipo":"questoes","central":[],"relacionadas":[],"treino":["quadril-0471","quadril-0472"],"conceito":"Titânio puro: monofásico HC, quatro graus que diferem no oxigênio (escoamento de 150 a 480 MPa), alfa-case com oxigênio demais (menos fadiga), não tem resistência para hastes, é usado como revestimento poroso. Ti-6Al-4V: bimodal alfa mais beta, deformado abaixo da beta transus (cerca de 930 °C); acima, vira acicular e perde fadiga; módulo cerca de metade do cobalto; sensível ao entalhe.","como":"Os simulados pedem a microestrutura e o processamento do Ti-6Al-4V e o que diferencia os graus do titânio puro."}]},{"id":"o-filme-passivo-e-a-corrosao-mecanicamente-assis","titulo":"O filme passivo e a corrosão mecanicamente assistida","radar":"fundamento","blocos":[{"id":"o-filme-passivo-e-a-corrosao-mecanicamente-assis-92c4d4a4","tipo":"p","t":"**O filme passivo.** As ligas ortopédicas corroeriam depressa se não fosse uma película de óxido na superfície, formada pela oxidação dos átomos mais externos. Ela é **extremamente fina: 2 a 10 nanômetros**. É termodinamicamente estável no ar e no soro e funciona como **barreira cinética** à liberação de íons. Não é estática: imagens de microscopia de força atômica mostram domos que mudam com o tempo de imersão, com a química da solução e com o potencial elétrico do metal. No aço e no cobalto-cromo, a proteção vem sobretudo do **óxido de cromo (Cr2O3)**; no titânio, do **TiO2** (cap. 15, p. 233 a 236)."},{"id":"o-filme-passivo-e-a-corrosao-mecanicamente-assis-fb780998","tipo":"p","t":"**A passivação.** A norma ASTM F-86 manda imergir as peças em **ácido nítrico**. O capítulo 15 diz que o tratamento é útil nas ligas que formam Cr2O3, **em particular o aço 316L**, e que **há pouca evidência** de benefício no titânio e no cobalto-cromo."},{"id":"o-filme-passivo-e-a-corrosao-mecanicamente-assis-27641d6f","tipo":"p","t":"**A corrosão mecanicamente assistida (MAC, ou tribocorrosão).** A corrosão sempre existe; o filme passivo só a mantém lenta. Quando há abrasão ou fretting, o filme é rompido, refeito, rompido de novo, e cada ciclo libera íons e elétrons. Em espaços confinados, como a fresta do **cone modular**, a solução local muda radicalmente. O capítulo 15 resume os achados (p. 236 e 237):"},{"id":"o-filme-passivo-e-a-corrosao-mecanicamente-assis-f219f0dc","tipo":"li","t":"**Todas as ligas** usadas em ortopedia são suscetíveis, e o lugar clássico é o cone entre a cabeça e o colo, mas também os cones colo e haste e os de joelho."},{"id":"o-filme-passivo-e-a-corrosao-mecanicamente-assis-4d178399","tipo":"li","t":"As cabeças metálicas grandes, o metal contra metal e as múltiplas junções modulares trouxeram reações biológicas: osteólise e pseudotumor. O cobalto-cromo parece dar mais reação biológica quando a MAC é intensa."},{"id":"o-filme-passivo-e-a-corrosao-mecanicamente-assis-6d03f56c","tipo":"li","t":"Os ataques incluem corrosão intergranular do cobalto-cromo, dissolução seletiva da fase beta do titânio, pites no Ti-6Al-4V e fragilização por hidrogênio. Para o titânio ser atacado assim, **o pH na fresta precisa cair abaixo de 1**."},{"id":"o-filme-passivo-e-a-corrosao-mecanicamente-assis-9136f1ae","tipo":"li","t":"URBAN associou os produtos de corrosão do cone a osteólise; JACOBS viu cobalto e cromo séricos elevados em pacientes com corrosão grave no cone."},{"id":"o-filme-passivo-e-a-corrosao-mecanicamente-assis-17d78a68","tipo":"p","t":"**O cone como articulação secundária** (cap. 17, p. 264). A maior parte das próteses liga a cabeça à haste por um cone. As superfícies têm marcas circunferenciais de usinagem; numa aplicação normal, **um impacto de cerca de 4 kN basta** para uma conexão estável, porque os picos das marcas se deformam plasticamente e travam. Se o encaixe é inadequado, surgem micromovimentos cíclicos: forma-se um **tribossistema secundário** não pretendido, em que o modo de desgaste é o **fretting** (deslizamento muito pequeno), e não o deslizamento multidirecional da articulação principal. Com o fretting, o **filme passivo se rompe e não se refaz completamente**; no espaço confinado, a corrosão se amplifica em **corrosão em fresta**, e ligas diferentes podem somar corrosão galvânica. O nome do conjunto é **corrosão por fretting**. Acontece com cabeças metálicas e cerâmicas, em hastes de cobalto ou de titânio."},{"id":"o-filme-passivo-e-a-corrosao-mecanicamente-assis-e1d81c7b","tipo":"questoes","central":[],"relacionadas":[],"treino":["quadril-0474","quadril-0558"],"conceito":"Filme passivo de 2 a 10 nm, dinâmico, barreira cinética; Cr2O3 no aço e no cobalto, TiO2 no titânio. Passivação em ácido nítrico tem benefício comprovado no 316L, pouca evidência no titânio e no cobalto. A MAC atinge todas as ligas, sobretudo no cone; o pH na fresta pode cair abaixo de 1. No cone, 4 kN de impacto bastam; encaixe ruim gera fretting, o filme se rompe e não se refaz por completo, e vem a corrosão em fresta.","como":"Os simulados trocam nanômetros por micrômetros, atribuem a passivação ao titânio e restringem a corrosão do cone a um único material, e perguntam o mecanismo da articulação secundária."}]},{"id":"o-cobalto-cromo-fundido-e-os-seus-tratamentos","titulo":"O cobalto-cromo fundido e os seus tratamentos","radar":"fundamento","blocos":[{"id":"o-cobalto-cromo-fundido-e-os-seus-tratamentos-faf70d78","tipo":"p","t":"O capítulo 20 conta a metalurgia do cobalto-cromo do ponto de vista de quem fabrica, e as questões vêm dele (p. 289 a 297)."},{"id":"o-cobalto-cromo-fundido-e-os-seus-tratamentos-799f82ad","tipo":"p","t":"**Como se funde.** A liga (normas atuais ASTM F75 e ISO 5832-IV: cobalto, cromo, molibdênio, níquel, ferro, manganês, silício e carbono) é fundida acima de 1.550 °C em forno de indução a vácuo ou sob gás inerte, para evitar inclusões não metálicas. As peças são feitas por **cera perdida**: modelos de cera montados numa \"árvore\", cobertos por uma casca cerâmica de cerca de 5 mm, derretidos e substituídos pelo metal líquido. A solidificação começa na parede (uma camada coquilhada de cerca de 100 µm) e cresce em **dendritas** (como galhos de árvore de Natal). O último líquido, entre os galhos, é rico em cromo, molibdênio e carbono e forma **carbonetos interdendríticos e nos contornos de grão**, descontínuos. Pequenas diferenças de composição entre os galhos dão a **segregação** (coring). A estrutura é **bifásica**: matriz rica em cobalto e carbonetos. A falta de alimentação de metal líquido durante a solidificação cria **microporosidade**."},{"id":"o-cobalto-cromo-fundido-e-os-seus-tratamentos-41ed64c4","tipo":"p","t":"**Os números da condição como fundida.**"},{"id":"o-cobalto-cromo-fundido-e-os-seus-tratamentos-f508b0d4","tipo":"li","t":"O carboneto predominante é o **M23C6** (o M7C3 aparece nas ligas de alto carbono processadas termomecanicamente, do fim dos anos 1980)."},{"id":"o-cobalto-cromo-fundido-e-os-seus-tratamentos-ff2ce809","tipo":"li","t":"O teor **máximo atual de carbono é 0,35%**, que **evita a rede contínua de carbonetos** nos contornos, que tiraria propriedades mecânicas; as especificações antigas, com 0,5%, arriscavam saturação e fragilização."},{"id":"o-cobalto-cromo-fundido-e-os-seus-tratamentos-2d3b2567","tipo":"li","t":"A condição como fundida tem **menor resistência à fadiga**: nas hastes longas e finas, como a de **RING**, contribuiu para **fraturas**, muitas vezes a partir de microporosidade interdendrítica."},{"id":"o-cobalto-cromo-fundido-e-os-seus-tratamentos-694881bc","tipo":"li","t":"Mas os carbonetos em bloco do como fundido dão **baixo desgaste**: por isso a primeira geração de metal contra metal (McKEE-FARRAR, RING, Stanmore) durou décadas em muitos pacientes."},{"id":"o-cobalto-cromo-fundido-e-os-seus-tratamentos-99ad7763","tipo":"p","t":"**Os tratamentos que vieram para a fadiga.**"},{"id":"o-cobalto-cromo-fundido-e-os-seus-tratamentos-1f837898","tipo":"tabela","titulo":"Os tratamentos que vieram para a fadiga","cab":["Tratamento","Como","Efeito"],"linhas":[["**Homogeneização**","recozimento a cerca de **1.170 °C, abaixo da temperatura eutética**, para os carbonetos **não fundirem**","equaliza a segregação; mais tenacidade sem perder tração"],["**Solubilização**","recozimento a cerca de **1.240 °C, acima da eutética**","mais resistência à tração e ductilidade"],["Os dois","","menos segregação, endurecimento intersticial (carbono e nitrogênio na rede CFC), **refino dos carbonetos em até 50%**, crescimento de grão"],["**Prensagem isostática a quente (HIP)**, início dos anos 1980","1.180 a 1.220 °C, 1.000 bar, 4 horas, a vácuo","**elimina a microporosidade** e reduz o tamanho e o volume dos carbonetos"],["**Forjamento**","barra pré-aquecida a cerca de 1.000 °C, prensas de 300 a 1.000 toneladas, acabamento abaixo de 900 °C","**maior resistência à fadiga**, ideal para hastes longas; **carbono abaixo de 0,05%** (acima disso fragilizava); grãos pequenos com maclas"]]},{"id":"o-cobalto-cromo-fundido-e-os-seus-tratamentos-ea3a343e","tipo":"p","t":"A armadilha clássica é trocar as temperaturas: a **homogeneização fica abaixo** da eutética justamente para não fundir os carbonetos. E o preço dos tratamentos pós-fundição é que eles **pioram a resistência ao desgaste** do par metal contra metal, porque desfazem os carbonetos em bloco. Por isso o BHR voltou ao como fundido."},{"id":"o-cobalto-cromo-fundido-e-os-seus-tratamentos-805eaf96","tipo":"questoes","central":[],"relacionadas":[],"treino":["quadril-0578","quadril-0579"],"conceito":"Como fundido: dendrítico, carbonetos interdendríticos M23C6 descontínuos, segregação, microporosidade; carbono máximo de 0,35% evita a rede contínua nos contornos; menor fadiga (fraturas da haste de RING), mas baixo desgaste. Homogeneização a 1.170 °C abaixo da eutética (não funde os carbonetos); solubilização a 1.240 °C acima; os dois refinam os carbonetos em até 50%. HIP elimina a microporosidade. Forjado: mais fadiga e carbono abaixo de 0,05%.","como":"Os simulados pedem o carboneto predominante, o teor de carbono e a temperatura de cada tratamento, e trocam acima e abaixo da eutética."}]},{"id":"o-cimento-osseo-o-material","titulo":"O cimento ósseo: o material","radar":"fundamento","blocos":[{"id":"o-cimento-osseo-o-material-95232273","tipo":"p","t":"**Rejunte, não cola.** CHARNLEY descreveu em 1960 o uso do **polimetilmetacrilato (PMMA)** como meio de **ancoragem** da haste femoral. O capítulo 12 é taxativo: CHARNLEY descrevia o modo de ação como o de um **rejunte (grout)**, porque o PMMA **não tem propriedades adesivas próprias**; o capítulo 1 repete que o cimento não é cola, e a fixação vem do **travamento mecânico** com o osso. O PMMA nasceu no início do século XX como Plexiglas."},{"id":"o-cimento-osseo-o-material-c5a07cab","tipo":"p","t":"**As duas partes** (cap. 12, p. 174; cap. 16, p. 240):"},{"id":"o-cimento-osseo-o-material-69bc7318","tipo":"tabela","titulo":"As duas partes","cab":["Parte","Conteúdo"],"linhas":[["**Pó**","**PMMA já polimerizado**, **peróxido de benzoíla** (iniciador) e um **radiopacificador** (sulfato de bário ou zircônia)"],["**Líquido**","**monômero metilmetacrilato (MMA)**, com hidroquinona (estabilizador) e N,N-dimetil-p-toluidina (acelerador)"]]},{"id":"o-cimento-osseo-o-material-8f855711","tipo":"p","t":"Ao misturar, o **líquido** polimeriza e o pó quase não muda quimicamente. Por que parte do MMA já vem polimerizado no pó? O capítulo 16 responde: para **limitar a retração** que acontece quando monômeros polimerizam e **reduzir a energia exotérmica** liberada. Não é para acelerar a presa, aumentar a porosidade nem permitir a eluição de antibiótico."},{"id":"o-cimento-osseo-o-material-80c83d6a","tipo":"p","t":"**A reação é exotérmica.** A polimerização do PMMA é **muito exotérmica** e pode aquecer bastante o local. Com um **manto fino** e uma prótese metálica, o metal conduz o calor para longe; **mantos espessos** ou grande penetração no esponjoso (como no recapeamento) podem causar **osteonecrose térmica** (cap. 12, p. 174)."},{"id":"o-cimento-osseo-o-material-864b27a4","tipo":"p","t":"**O que enfraquece o cimento.** O capítulo 12 lista os fatores ligados à menor resistência clínica: **porosidade alta**, **excesso de radiopacificante**, **concentração alta de antibiótico** e **proporção de mistura incorreta**. O capítulo 16 acrescenta a homogeneidade: a mistura deve ser rápida e uniforme, sem ilhas de pó; o **vácuo** elimina o ar preso; as bolhas aumentam a porosidade e reduzem a resistência."},{"id":"o-cimento-osseo-o-material-58bec86a","tipo":"p","t":"**A \"doença do cimento\".** Em 1987, JONES alarmou a comunidade com a \"doença do cimento\", dizendo que o cimentado só servia para o idoso pouco ativo. O capítulo 16 explica que o problema não era toxicidade do PMMA, mas uma **mudança no desenho da haste** da época; ainda assim, o uso do cimento declinou desde então."},{"id":"o-cimento-osseo-o-material-33240f85","tipo":"questoes","central":[],"relacionadas":[],"treino":["quadril-0443","quadril-0541"],"conceito":"PMMA é rejunte, sem adesão própria. Pó: PMMA polimerizado, peróxido de benzoíla e radiopacificador. Líquido: monômero MMA com estabilizador e acelerador. O MMA pré-polimerizado no pó limita a retração e reduz o calor. A reação é exotérmica; manto espesso pode necrosar o osso. Porosidade, excesso de radiopacificante ou de antibiótico e proporção errada reduzem a resistência.","como":"Os simulados perguntam a composição de cada parte, o motivo do pó pré-polimerizado e os fatores que enfraquecem o cimento, com as alternativas trocando o que está no pó e no líquido."}]},{"id":"a-tecnica-de-cimentacao-no-femur-e-no-acetabulo","titulo":"A técnica de cimentação no fêmur e no acetábulo","radar":"fundamento","blocos":[{"id":"a-tecnica-de-cimentacao-no-femur-e-no-acetabulo-6f1f894d","tipo":"p","t":"**As gerações.** Na primeira geração, o canal era curetado, o cimento misturado à mão e colocado de modo **anterógrado, com os dedos**, pressurizado à mão. Na segunda, entraram a irrigação, a **pistola** e o **restritor distal**. A técnica moderna acrescenta a **lavagem pulsátil**, a mistura a **vácuo**, a **pressurização** e cimento de viscosidade média ou alta (cap. 16, p. 240 e 241)."},{"id":"a-tecnica-de-cimentacao-no-femur-e-no-acetabulo-5240ce99","tipo":"p","t":"**O fêmur, passo a passo.**"},{"id":"a-tecnica-de-cimentacao-no-femur-e-no-acetabulo-b6980c37","tipo":"p","t":"1. Abrir o canal como para a haste não cimentada, **preservando cerca de 2 a 3 mm de osso esponjoso forte**, que dá a melhor interdigitação com o cimento. **Fresar agressivamente** até a cortical **reduz a resistência ao cisalhamento** da interface osso e cimento. 2. **Lavagem pulsátil** para tirar sangue, gordura e trabéculas soltas; secar com gaze. 3. **Restritor distal** de cimento. 4. Cimento misturado **a vácuo** e aplicado de forma **retrógrada pela pistola**. 5. **Pressurização** com o pressurizador femoral; o restritor sozinho não substitui a pressurização. 6. Centralizador distal, quando houver; haste introduzida devagar (cerca de 1 cm/s) e mantida até a presa."},{"id":"a-tecnica-de-cimentacao-no-femur-e-no-acetabulo-17c8e451","tipo":"p","t":"**O acetábulo.** Os princípios são os mesmos (cap. 16, p. 242 e 243):"},{"id":"a-tecnica-de-cimentacao-no-femur-e-no-acetabulo-210a0968","tipo":"li","t":"Fresar como para a cúpula não cimentada e **fazer orifícios de ancoragem** no leito, que aumentam a pega do cimento; não se deve evitá-los."},{"id":"a-tecnica-de-cimentacao-no-femur-e-no-acetabulo-4871478f","tipo":"li","t":"Lavagem pulsátil para tirar sangue e medula."},{"id":"a-tecnica-de-cimentacao-no-femur-e-no-acetabulo-14c0a121","tipo":"li","t":"Aplicar o cimento com **pressão contínua** (pressurizador ou uma esponja dentro de uma luva estéril). A pressão deve **exceder 5 kPa**, o limiar que **impede o sangue de laminar** entre o osso e o cimento."},{"id":"a-tecnica-de-cimentacao-no-femur-e-no-acetabulo-37600cec","tipo":"li","t":"A pressurização deve estar **completa antes de inserir a cúpula**; a cúpula não é o pressurizador."},{"id":"a-tecnica-de-cimentacao-no-femur-e-no-acetabulo-1a4f11f2","tipo":"li","t":"As **cúpulas flangeadas** (desde 1976; a Ogee em 1981) foram feitas para aumentar a pressão de injeção e orientar a cúpula; estudos mais recentes mostraram que elas **não geram, de forma consistente, pressões maiores** que as sem flange. A sobrevida em longo prazo da cúpula flangeada cimentada foi de 77% em 21 anos."},{"id":"a-tecnica-de-cimentacao-no-femur-e-no-acetabulo-8e42d5bf","tipo":"questoes","central":[],"relacionadas":[],"treino":["quadril-0542","quadril-0549"],"conceito":"Fêmur: preservar 2 a 3 mm de esponjoso forte (fresar agressivo reduz o cisalhamento), lavagem pulsátil, restritor, cimento a vácuo retrógrado pela pistola e pressurização (o restritor não a dispensa). Acetábulo: orifícios de ancoragem, lavagem, pressão contínua acima de 5 kPa (impede o sangue de laminar), pressurizar antes de pôr a cúpula; flange não gera pressão maior de forma consistente.","como":"Os simulados pedem o detalhe técnico correto de cada etapa e oferecem as técnicas da primeira geração como alternativas."}]},{"id":"haste-polida-contra-haste-rugosa","titulo":"Haste polida contra haste rugosa","radar":"fundamento","blocos":[{"id":"haste-polida-contra-haste-rugosa-83f3d25a","tipo":"p","t":"**A ligação metal e cimento não dura.** Ao implantar,
