Repository: talesrobertosn/ortoquestoes

# OrtoQuestões

Banco de questões de ortopedia e traumatologia para quem se prepara para o **TEOT** e o **TARO**.
Provas anteriores organizadas por assunto, com comentários de IA e da comunidade. Site estático,
sem cadastro e sem rastreador de terceiros, publicável no GitHub Pages.

Feito por Tales.

---

## Stack

**Vite + React + TypeScript, sem biblioteca de componentes, CSS escrito à mão.**
Justificativa em uma linha: o produto é um estado de sessão (filtros, respostas, mapa, atalhos de
teclado) renderizado sobre dados carregados sob demanda — React resolve isso com bem menos código
próprio do que HTML puro, e o bundle fica em ~63 kB comprimidos porque nenhuma biblioteca de

File: public/biblioteca/capitulos/callaghan-polietileno-ceramica.json (part 2 of 2)
"blocos":[{"id":"a-historia-das-ceramicas-no-quadril-9a8f3421","tipo":"p","t":"**BOUTIN, 1970.** Pierre BOUTIN, em Pau, na França, implantou em **abril de 1970** a primeira artroplastia de **alumina contra alumina**: haste de aço, cúpula toda de alumina, ambos cimentados, e a cabeça **colada com resina epóxi** num munhão cilíndrico curto (ou, até 1977, rosqueada). O resultado mostrou o defeito da fixação: **dissociação cabeça e haste em 45 de 791 quadris (5,7%)** entre 1970 e 1977, e **10 fraturas (1,3%)**, porque a alumina da época tinha grão grande, distribuição larga e baixa pureza (cap. 19, p. 284). A virada veio em **1977**, com o **cone Morse** em haste de titânio e a alumina densa de grau cirúrgico."},{"id":"a-historia-das-ceramicas-no-quadril-69c0ab7c","tipo":"p","t":"**A contribuição alemã.** Na Alemanha, MITTELMEIER (Autophor e Xenophor, cúpula rosqueada não cimentada) e HEIMKE (Lindenhof, press-fit) trabalharam com DÖRRE, da Feldmühle (hoje CeramTec), que desenvolveu a alumina médica BIOLOX. A grande inovação alemã foi a **conexão cônica de travamento**: DÖRRE e SEMLITSCH introduziram a modularidade com cone Morse em **1972** (cap. 13, p. 187). Quem atribui o cone a BOUTIN em 1970 erra: BOUTIN usava epóxi."},{"id":"a-historia-das-ceramicas-no-quadril-037df6d4","tipo":"p","t":"**CHARNLEY não usou cerâmica.** A artroplastia de CHARNLEY de 1962 era aço, polietileno e cimento. A cerâmica entrou para resolver o problema do polietileno, não com ele."},{"id":"a-historia-das-ceramicas-no-quadril-13aae492","tipo":"p","t":"**As normas.** A primeira norma para a alumina médica foi a **ISO 6474**, de 1980 segundo o capítulo 13 (baseada na DIN 58835; o capítulo 19 dá 1984), seguida da **ASTM F603**. A zircônia estabilizada por ítrio ganhou a ISO 13356 em 1997."},{"id":"a-historia-das-ceramicas-no-quadril-36a5f8f1","tipo":"p","t":"**A cúpula: o elo fraco.** Quando a fratura ficou rara, o problema passou a ser a **fixação do soquete**. As primeiras séries tiveram muitas falhas, e o capítulo 13 insiste que a culpa foi do **desenho** (cúpulas monobloco rosqueadas, ausência de superfície de crescimento ósseo), não do par cerâmico: a série francesa (172 pacientes, 15 cúpulas revistas por soltura e 5 fraturas de cabeça), a alemã (109 pacientes, 24 revisões por soltura femoral e 5 cabeças fraturadas) e a americana de MILLER com o MITTELMEIER (26% de soltura femoral, sem fratura). Na série histórica de BOUTIN revista por HAMADOUCHE (118 quadris de 1979 e 1980), a sobrevida da cúpula em 20 anos foi de **85,6% na não cimentada contra 61,2% na cimentada**; a haste ficou parecida (84,9% não cimentada, 87,3% cimentada); o desgaste foi indetectável e não houve fratura (cap. 19, p. 284). A evolução da cúpula passou pelo cimento, pelo press-fit monobloco e pela concha rosqueada, até a **concha de titânio com hidroxiapatita e inserto modular** de alumina."},{"id":"a-historia-das-ceramicas-no-quadril-f264d57f","tipo":"p","t":"**Os resultados modernos e a mudança do problema.** O ensaio randomizado de **LEWIS** comparou alumina contra alumina com alumina contra polietileno convencional: em mediana de 8 anos, o desgaste foi de **0,11 mm/ano no alumina contra polietileno e 0,02 mm/ano no alumina contra alumina**; com 10 anos, fora o desgaste, os resultados foram iguais (cap. 13; cap. 19). As cabeças de zircônia, introduzidas em **1985**, foram recolhidas pela FDA em **2001**. E o capítulo 19 fecha a parte clínica com um aviso: nos pares cerâmicos modernos de alumina e de compósito, a **fratura ou o lascamento do inserto** já ocorre **com mais frequência que a fratura da cabeça**."},{"id":"a-historia-das-ceramicas-no-quadril-aace4b2b","tipo":"questoes","central":[],"relacionadas":[],"treino":["quadril-0452","quadril-0576"],"conceito":"BOUTIN, 1970: primeiro alumina contra alumina, cabeça colada com epóxi; até 1977, 5,7% de dissociação e 1,3% de fraturas; 1977, cone Morse e alumina densa. Cone Morse cerâmico: DÖRRE e SEMLITSCH, 1972 (contribuição alemã). Primeira norma: ISO 6474 (1980 no cap. 13), depois ASTM F603. Série de BOUTIN em 20 anos: cúpula não cimentada 85,6% contra cimentada 61,2%. LEWIS: alumina contra polietileno 0,11 mm/ano contra 0,02 do alumina contra alumina. Zircônia: 1985, recall em 2001. Hoje o inserto lasca ou fratura mais que a cabeça.","como":"Os simulados pedem quem fez o quê e quando (BOUTIN, epóxi, cone alemão, normas) e as armadilhas de datas e direções (cimentada contra não cimentada, recall em 2001, LEWIS)."}]},{"id":"zirconia-composito-de-matriz-de-alumina-e-zta","titulo":"Zircônia, compósito de matriz de alumina e ZTA","radar":"fundamento","blocos":[{"id":"zirconia-composito-de-matriz-de-alumina-e-zta-c3370a03","tipo":"p","t":"**A zircônia e o seu problema.** A zircônia (ZrO2) veio para resolver a baixa tenacidade da alumina: é mais tenaz (KIc de cerca de 5,5 contra 4,2 MPa√m) e mais resistente à flexão (900 a 1.200 contra 400 MPa), o que permitia cabeças pequenas de 22 ou 26 mm com pouco risco de fratura (cap. 12, p. 179; cap. 19, p. 285). Mas a **zircônia pura é instável**: tem três fases cristalinas (monoclínica, tetragonal e cúbica), e a mudança de uma para outra vem com grande variação de volume e trincas. Por isso ela precisa ser **estabilizada com outros óxidos**, sobretudo o óxido de ítrio (Y-TZP), que mantém os grãos tetragonais num estado **metaestável**."},{"id":"zirconia-composito-de-matriz-de-alumina-e-zta-b6edd9d6","tipo":"p","t":"O ponto fraco é a **degradação a baixa temperatura**: no ambiente úmido do corpo, a fase tetragonal metaestável tende a se transformar em monoclínica. A consequência é **perda de resistência, mais chance de fratura e aumento da rugosidade da superfície**, com mais desgaste do polietileno (cap. 12, p. 179). Numa cabeça fraturada, a fase monoclínica chegava a 60% perto do cone. HARAGUCHI mostrou em cabeças retiradas a fase monoclínica subindo de 1% para cerca de 30% na superfície, com crateras e rugosidade de 0,006 para 0,12 µm. Clinicamente, ALLAIN encontrou sobrevida de 63% em 8 anos com cabeças de zircônia contra polietileno, e HERNIGOU e BAHRAMI viram a zircônia desgastar menos nos primeiros 5 anos e muito mais entre 5 e 12 anos, com o dobro de osteólise no calcar. Em **2001**, o maior fabricante recolheu lotes de cabeças por um **problema no processamento térmico** desses lotes, com fraturas inaceitáveis, e a zircônia monolítica caiu em desuso (cap. 12, p. 179; cap. 19, p. 286). A zircônia sobrevive hoje **dentro** do compósito."},{"id":"zirconia-composito-de-matriz-de-alumina-e-zta-9c6b5010","tipo":"p","t":"**O compósito de matriz de alumina (BIOLOX delta).** Introduzido em **2002** pela CeramTec, combina a dureza da alumina com a tenacidade da zircônia. A composição, em volume:"},{"id":"zirconia-composito-de-matriz-de-alumina-e-zta-19ffbe65","tipo":"tabela","titulo":"O compósito de matriz de alumina (BIOLOX delta)","cab":["Componente","Proporção","Papel"],"linhas":[["Alumina","**cerca de 80 a 82%** (o capítulo 13 fala em 82% e mostra cerca de 80%; o capítulo 19, 82%)","matriz: dureza, rigidez, estabilidade"],["Zircônia tetragonal","**cerca de 17%**, grãos de cerca de 0,27 µm","tenacidade por transformação"],["Aluminato de estrôncio (o capítulo 19 diz \"óxido de estrôncio\")","**cerca de 3%**, plaquetas alongadas","desviam e param a trinca"],["Óxido de cromo","traço, em solução sólida","compensa a perda de dureza e dá a **cor rosa**"]]},{"id":"zirconia-composito-de-matriz-de-alumina-e-zta-9e16bebd","tipo":"p","t":"**Os três mecanismos de reforço** (cap. 13, p. 189; cap. 19, p. 280):"},{"id":"zirconia-composito-de-matriz-de-alumina-e-zta-88db9e62","tipo":"p","t":"1. **Transformação tetragonal para monoclínica da zircônia**: quando uma trinca chega, a tensão na ponta dela faz o grão de zircônia tetragonal virar monoclínico, com **expansão de volume de cerca de 4%**. A expansão gera **tensões de compressão** em volta da ponta da trinca, que a \"apertam\" e a impedem de avançar, absorvendo energia. É a figura clássica do capítulo 13: alumina em cinza, zircônia tetragonal em amarelo e zircônia transformada em vermelho, ao longo do caminho da trinca, sob carga crescente. 2. **Plaquetas alongadas** (aluminato ou óxido de estrôncio, de estrutura hexagonal): pela forma, desviam e param a trinca. 3. **Óxido de cromo**: devolve a dureza que a zircônia tiraria, deixando o compósito tão duro quanto a alumina pura."},{"id":"zirconia-composito-de-matriz-de-alumina-e-zta-98175c92","tipo":"p","t":"Ao contrário da zircônia pura, o compósito é **hidrotermicamente estável**: envelhecido em autoclave por 6 horas (ASTM F2345), não mostrou diferença em relação ao não envelhecido. A palavra que a prova usa é **microestruturalmente estável**."},{"id":"zirconia-composito-de-matriz-de-alumina-e-zta-2a6d69d8","tipo":"p","t":"**A ZTA.** O capítulo 12 chama de ZTA (zirconia-toughened alumina) a mesma ideia: alumina reforçada por partículas de zircônia, com a matriz de alumina dando a dureza e a zircônia dando a resistência à trinca, e, ao contrário da zircônia pura, **microestruturalmente estável**. Com 10% de zircônia, o KIc sobe para 5,9 com dureza igual à da alumina; uma ZTA comercial com cerca de 75% de alumina e 25% de zircônia declara 1.150 MPa e KIc de 8,5."},{"id":"zirconia-composito-de-matriz-de-alumina-e-zta-812f11ca","tipo":"p","t":"**O que mais reduziu a fratura.** Os dois capítulos concordam que o grande ganho de confiabilidade das cerâmicas veio da **melhora dos processos industriais** (pureza, densidade, grão pequeno, sala limpa, prensagem isostática a quente, marcação a laser, proof test) e do cone bem desenhado, e não de trocar a alumina por zircônia pura. O compósito acrescentou tenacidade, mas sobre uma alumina já muito melhor fabricada."},{"id":"zirconia-composito-de-matriz-de-alumina-e-zta-e018acc9","tipo":"figura","numero":"13.4","legenda":"Fonte: The Adult Hip (Callaghan), 2017, Figura 13.4. Reforço por transformação no compósito: alumina em cinza, zircônia tetragonal em amarelo, transformada em vermelho.","imagem":"imagens/quadril/quadril-0449-1.jpeg","licenca":"autorizada"},{"id":"zirconia-composito-de-matriz-de-alumina-e-zta-b2d1cc60","tipo":"questoes","central":[],"relacionadas":[],"treino":["quadril-0453","quadril-0449","quadril-0446","quadril-0571","quadril-0312"],"conceito":"Zircônia pura é instável (três fases) e precisa de óxidos (ítrio). Tetragonal para monoclínica no corpo: menos resistência, mais fratura, mais rugosidade; recall de 2001 por falha no processamento térmico de lotes. BIOLOX delta (2002): cerca de 80 a 82% de alumina, 17% de zircônia tetragonal, 3% de aluminato de estrôncio e traço de cromo (rosa). A zircônia vira monoclínica na ponta da trinca com expansão de cerca de 4% e comprime a trinca; as plaquetas alongadas desviam a trinca; o cromo devolve a dureza. Compósito e ZTA são microestrutural e hidrotermicamente estáveis. A redução da fratura veio sobretudo da fabricação.","como":"Os simulados pedem a composição do BIOLOX delta, a figura do mecanismo de reforço, a instabilidade da zircônia ítria e o motivo do recall, e invertem a direção da transformação ou do volume."}]},{"id":"os-ensaios-a-fabricacao-e-o-cone","titulo":"Os ensaios, a fabricação e o cone","radar":"fundamento","blocos":[{"id":"os-ensaios-a-fabricacao-e-o-cone-2197a660","tipo":"p","t":"**Dois ensaios, duas perguntas.** O capítulo 13 mostra os dois testes lado a lado (p. 190):"},{"id":"os-ensaios-a-fabricacao-e-o-cone-6e5f2075","tipo":"li","t":"**Flexão em quatro pontos** (ISO 6474-2): uma barra do material apoiada em dois pontos e carregada em outros dois. Mede a **resistência do material**, independente do desenho."},{"id":"os-ensaios-a-fabricacao-e-o-cone-95afedd3","tipo":"li","t":"**Ruptura (burst) da cabeça** (ISO 7206): a cabeça acabada é montada num cone metálico (de titânio, no ensaio da tabela 13.2) e comprimida até estourar. Simula a carga in vivo no **componente**. A referência mínima é de **46 kN**, muito acima da carga máxima estimada no corpo (o capítulo 13 fala em cerca de 10 kN). O compósito rompe com carga maior que a alumina."},{"id":"os-ensaios-a-fabricacao-e-o-cone-de60b02e","tipo":"p","t":"A margem é proposital: o valor mínimo do ensaio de ruptura não é igual à maior carga do organismo, é várias vezes maior."},{"id":"os-ensaios-a-fabricacao-e-o-cone-3224f84f","tipo":"p","t":"**A fabricação que salvou a cerâmica.** Os processos críticos, muitos além do que as normas exigem: sala limpa (impurezas criam fases vítreas nos contornos dos grãos, pontos fracos), sinterização a temperatura menor, **prensagem isostática a quente** (cerca de 1.200 atm e mais de 1.400 °C, fecha a porosidade), grão abaixo de 0,7 µm, **marcação a laser** (a gravação antes da sinterização criava pontos de tensão) e o **proof test**: desde **1995**, cada componente, e não uma amostra do lote, recebe uma carga não destrutiva parecida com a clínica, alta o bastante para revelar uma falha interna crítica e baixa o bastante para não danificar a peça (cap. 13, p. 191)."},{"id":"os-ensaios-a-fabricacao-e-o-cone-7ce92482","tipo":"p","t":"**O cone, o ponto mais importante na mão do cirurgião.** O capítulo 13 diz que a conexão cônica entre a haste e a cabeça cerâmica é um dos fatores mais importantes da confiabilidade das cerâmicas atuais. As regras:"},{"id":"os-ensaios-a-fabricacao-e-o-cone-d89a529a","tipo":"p","t":"1. Os cones da haste e da cabeça têm de ser **compatíveis**. 2. As superfícies têm de estar **sem dano**. 3. As superfícies têm de estar **limpas e sem detritos** durante o acoplamento. 4. A cabeça deve ser **impactada com bom alinhamento axial**."},{"id":"os-ensaios-a-fabricacao-e-o-cone-815d7e0e","tipo":"p","t":"Qualquer material interposto (sangue, gordura, osso, partículas, até água) ou qualquer dano no cone altera a distribuição da carga e **reduz a carga de ruptura** da cabeça (figura 13.9). O capítulo 19 acrescenta: o material interposto entre o metal e a cerâmica pode elevar o fator de intensidade de tensão acima do limite de fadiga; por isso a **limpeza rigorosa do cone Morse** e a **introdução suave da cabeça, sem marteladas fortes**, são obrigatórias. A película de sangue não amortece nada: concentra tensão. E a cabeça definitiva não deve ser testada em cone metálico de prova, nem ter contato prévio com instrumentos metálicos, que podem riscar a superfície interna do cone cerâmico."},{"id":"os-ensaios-a-fabricacao-e-o-cone-f88da8d1","tipo":"p","t":"**O que 12/14 não diz.** A designação \"12/14\" indica só **dois diâmetros** do cone em dois pontos. **Não define o ângulo** e sua tolerância, a **rugosidade**, o **comprimento** e outros detalhes críticos do desenho. Cones 12/14 de fabricantes diferentes **não são automaticamente compatíveis**. O ângulo importa: **ângulos menores aumentam as tensões na cabeça cerâmica** e podem levar à fratura; o capítulo 13 mostra a queda da capacidade de carga quando o ângulo diminui a partir do valor ótimo de 5,73 graus (figura 13.10). Para a revisão sobre um cone já usado, existe a cabeça de compósito com **manga de titânio** (BIOLOX Option)."},{"id":"os-ensaios-a-fabricacao-e-o-cone-ef8077da","tipo":"figura","numero":"13.5","legenda":"Fonte: The Adult Hip (Callaghan), 2017, Figura 13.5. Flexão em quatro pontos (material) e ruptura da cabeça (componente).","imagem":"imagens/quadril/quadril-0450-1.jpeg","licenca":"autorizada"},{"id":"os-ensaios-a-fabricacao-e-o-cone-115430f9","tipo":"questoes","central":[],"relacionadas":[],"treino":["quadril-0454","quadril-0450","quadril-0570"],"conceito":"Flexão em quatro pontos avalia o material; ruptura da cabeça avalia o componente, mínimo de 46 kN, várias vezes a carga in vivo. Proof test em cada componente desde 1995. Cone: compatível, sem dano, limpo e seco, impactado de forma suave e axial; contaminação ou dano reduzem a carga de ruptura. 12/14 não define ângulo, tolerância, rugosidade nem comprimento; ângulo menor aumenta a tensão na cabeça. Na revisão sobre cone usado, cabeça com manga de titânio.","como":"Os simulados pedem a leitura da figura dos dois ensaios, a conduta na montagem da cabeça e o que a designação 12/14 garante ou não."}]},{"id":"ceramica-contra-polietileno","titulo":"Cerâmica contra polietileno","radar":"fundamento","blocos":[{"id":"ceramica-contra-polietileno-fa296319","tipo":"p","t":"**O ganho.** A cabeça de alumina contra polietileno convencional produz **de duas a cinco vezes menos detritos** que o par metal contra polietileno, e cabeças de alumina retiradas depois de mais de 20 anos não mudaram de diâmetro, esfericidade ou rugosidade. O afrouxamento caiu mais de duas vezes (cap. 13, p. 193). As séries citadas pelo capítulo 13:"},{"id":"ceramica-contra-polietileno-ac1ae0e9","tipo":"tabela","titulo":"O ganho","cab":["Estudo","Achado"],"linhas":[["ZICHNER","pacientes pareados, cabeça de alumina contra cabeça metálica sobre polietileno: em 10 anos, a revisão com cerâmica foi **um quinto** da revisão com metal (o capítulo 19 diz 30% menor; nos dois a cerâmica revisa **menos**)"],["DAHL (RSA, 28 mm)","desgaste de 0,93 mm com metal contra 0,43 mm com cerâmica, em pelo menos 10 anos"],["DESCAMP","metal 0,102 mm/ano; cerâmica reduziu mais de 44%"],["IHLE","46,2% menos desgaste com alumina em 20 anos"],["URBAN","cabeça de alumina de 32 mm e polietileno cimentado: 0,034 mm/ano; sobrevida de 95% em 10 anos, 89% em 15 e 79% em 20"]]},{"id":"ceramica-contra-polietileno-0f9a67dd","tipo":"p","t":"O capítulo 19 é mais cauteloso: depois de 3 a 5 milhões de ciclos o atrito sobe, e com concentração fisiológica de proteína no lubrificante a redução real do desgaste do polietileno é da ordem de **duas vezes**. Os ensaios de zircônia contra polietileno são enganosos: o aquecimento por atrito precipita proteínas e forma uma camada protetora que não existe in vivo."},{"id":"ceramica-contra-polietileno-02776053","tipo":"p","t":"**Com o polietileno altamente reticulado.** O reticulado é mais frágil e mais sensível a uma cabeça metálica **riscada**. A cerâmica não risca nem fica rugosa, e por isso **protege** o reticulado: LEE mostrou que cabeças de compósito reduziram o desgaste do reticulado de 65% a 97% em comparação com cabeças metálicas artificialmente riscadas. HENDRICH, o único ensaio randomizado citado de alumina contra metal sobre reticulado (28 mm, pacientes abaixo de 60 anos), encontrou desgaste linear significativamente menor com a alumina em 5 anos. O uso de cerâmica chegou a cerca de 35% das artroplastias na Europa e 50% nos Estados Unidos, segundo o capítulo 13."},{"id":"ceramica-contra-polietileno-cc945310","tipo":"questoes","central":[],"relacionadas":[],"treino":["quadril-0455"],"conceito":"A cabeça cerâmica reduz de duas a cinco vezes o desgaste do polietileno convencional em relação à metálica (o capítulo 19 diz cerca de duas vezes com proteína fisiológica). ZICHNER: revisão com cerâmica sobre polietileno menor (um quinto no cap. 13, 30% menor no cap. 19). A cerâmica protege o reticulado de cabeças metálicas riscadas (LEE: 65 a 97% menos desgaste).","como":"O simulado pede a direção e a magnitude do ganho da cabeça cerâmica e inverte a série de ZICHNER."}]},{"id":"ceramica-contra-ceramica-tribologia-faixa-de-des","titulo":"Cerâmica contra cerâmica: tribologia, faixa de desgaste e resposta tecidual","radar":"fundamento","blocos":[{"id":"ceramica-contra-ceramica-tribologia-faixa-de-des-1365dec2","tipo":"p","t":"**Por que o par funciona.** A alumina contra alumina é um par de atrito excelente porque junta **baixa rugosidade** (Ra de 0,02 µm, pelo grão pequeno), **alta dureza** (resistência ao risco), **alta molhabilidade** e **lubrificação por película de fluido** (cap. 19, p. 281). Os números in vitro que a prova usa:"},{"id":"ceramica-contra-ceramica-tribologia-faixa-de-des-f0e59a33","tipo":"tabela","titulo":"Por que o par funciona","cab":["Medida","Valor"],"linhas":[["Coeficiente de atrito","**0,09** na alumina contra alumina, contra **0,21** no metal contra polietileno"],["Fase de amaciamento (run-in, primeiro milhão de ciclos)","0,1 a 0,2 mm³ por milhão de ciclos"],["Regime estável","abaixo de 0,01 mm³ por milhão de ciclos (desgaste **cai** depois do amaciamento, não acelera)"],["Comparação","cerca de 2.000 a 5.000 vezes menos que o metal contra polietileno"],["Desvio de esfericidade ótimo","±1 µm"],["**Folga ótima** entre cabeça e cúpula","**20 a 50 µm**"],["Tamanho da cabeça","**ao contrário do metal contra polietileno, o par não favorece cabeças pequenas**; cabeças de 32 a 36 mm também geram pouco detrito"]]},{"id":"ceramica-contra-ceramica-tribologia-faixa-de-des-cd27a27c","tipo":"p","t":"**A faixa de desgaste e a microsseparação.** Os primeiros simuladores não reproduziam o desgaste das peças retiradas. O grupo de FISHER, em Leeds, introduziu a **microsseparação**: uma mola lateral, com carga baixa na fase de balanço, separa a cabeça da cúpula; no retorno, a cabeça bate na **borda** do inserto. Assim apareceram as **faixas de desgaste (stripe wear)** na cabeça, com desgaste correspondente na borda da cúpula, e um desgaste de 1,24 mm³ por milhão de ciclos, muito maior que sem microsseparação. As partículas tiveram distribuição bimodal: nanométricas (1 a 35 nm), do polimento normal, e micrométricas (0,05 a 10 µm), da **fratura transgranular** na faixa (cap. 19, p. 281). O capítulo 12 resume a hipótese: **microsseparação dos centros na fase de balanço e carga na borda no contato do calcanhar**. A figura do capítulo 12 mostra a faixa marcada em azul (lápis azul usado na análise) e, ao microscópio eletrônico, a superfície da faixa com **grãos inteiros arrancados**. Não é oxidação subsuperficial (isso é do polietileno), não é transformação de fase da alumina (a alumina não tem a transformação da zircônia) e não é corrosão do cone. Uma ressalva honesta do capítulo 19: KOMISTEK não viu microsseparação in vivo na fluoroscopia de pacientes com alumina contra alumina, talvez por baixa sensibilidade do método. O compósito, mesmo com microsseparação e abdução excessiva, teve desgaste muito pequeno."},{"id":"ceramica-contra-ceramica-tribologia-faixa-de-des-8a09256a","tipo":"p","t":"**O que as peças retiradas mostraram.** PRUDHOMMEAUX estudou 11 pares de alumina retirados por soltura do soquete (11 anos em média) e os classificou em três grupos: baixo desgaste, **desgaste em faixa** (área oblonga visível na cabeça, penetração abaixo de 10 µm/ano) e desgaste grave (perda de material nos dois componentes, penetração acima de 150 µm). O desgaste da alumina é ou mínimo ou **catastrófico**; os dois casos graves eram anteriores a 1978 e ficaram em uso por mais de 15 anos com o soquete inclinado e solto. Depois de 1978, a mediana foi de 5 µm/ano. Com a melhora da alumina, o limite deixou de ser o desgaste maciço e passou a ser a soltura do soquete (cap. 19, p. 282 e 283)."},{"id":"ceramica-contra-ceramica-tribologia-faixa-de-des-adff65b4","tipo":"p","t":"**Os detritos e a biologia.** As partículas de alumina incomodam muito menos o organismo:"},{"id":"ceramica-contra-ceramica-tribologia-faixa-de-des-ceed278b","tipo":"li","t":"BOHLER: concentração de partículas nos tecidos **2 a 22 vezes menor** que no metal contra polietileno."},{"id":"ceramica-contra-ceramica-tribologia-faixa-de-des-730dc0a4","tipo":"li","t":"Depois de uma fase inflamatória inicial, as partículas são **quase bioinertes**: pouca resposta celular, cicatriz fibrosa discreta. **Não se veem células gigantes** em contato com elas, ao contrário das partículas de polietileno e metálicas. Reação de corpo estranho só com grande volume de detrito, depois de longa soltura."},{"id":"ceramica-contra-ceramica-tribologia-faixa-de-des-2d35eff8","tipo":"li","t":"**LEROUGE** comparou membranas de 12 alumina contra alumina e 18 metal contra polietileno soltos: a intensidade da reação celular foi igual, mas no grupo da alumina a reação era às partículas de **zircônia do radiopacificador do cimento**: só **12%** dos detritos eram de origem articular, e **76%** eram de zircônia. A partícula média de alumina tinha 0,5 µm, menor que o grão original (1 a 5 µm)."},{"id":"ceramica-contra-ceramica-tribologia-faixa-de-des-7b42c2f7","tipo":"li","t":"**SEDEL**: a **prostaglandina E2** nos tecidos foi **menor** no alumina contra alumina (69 contra 202 fmol/mg no metal contra polietileno)."},{"id":"ceramica-contra-ceramica-tribologia-faixa-de-des-c7127369","tipo":"li","t":"CATELAS e **PETIT**: a liberação de **TNF-α** foi **8 a 10 vezes maior com o polietileno** do que com a alumina; a alumina induz **apoptose** dos macrófagos mais cedo e mais intensamente, o que talvez explique a menor liberação de citocinas e a raridade da osteólise (cap. 19, p. 283)."},{"id":"ceramica-contra-ceramica-tribologia-faixa-de-des-35aafd1d","tipo":"li","t":"A osteólise com alumina contra alumina é rara e se concentrou no MITTELMEIER (alumina de grão grande, baixa densidade e porosa, com soquete ruim e falha de 27% em 26 meses)."},{"id":"ceramica-contra-ceramica-tribologia-faixa-de-des-f9422205","tipo":"figura","numero":"12.8","legenda":"Fonte: The Adult Hip (Callaghan), 2017, Figura 12.8. Faixa de desgaste marcada em azul na cabeça cerâmica e a microscopia com grãos arrancados.","imagem":"imagens/quadril/quadril-0441-1.jpeg","licenca":"autorizada"},{"id":"ceramica-contra-ceramica-tribologia-faixa-de-des-9960f2f9","tipo":"questoes","central":[],"relacionadas":[],"treino":["quadril-0441","quadril-0573","quadril-0574"],"conceito":"Alumina contra alumina: atrito 0,09 (contra 0,21 do metal e polietileno); desgaste cai do amaciamento ao regime estável; folga ótima 20 a 50 µm; não favorece cabeça pequena. Faixa de desgaste: carga na borda por microsseparação no balanço e retorno no contato do calcanhar (FISHER); grãos arrancados. Desgaste mínimo ou catastrófico (PRUDHOMMEAUX). Detritos 2 a 22 vezes menos, sem células gigantes; LEROUGE: 76% dos detritos eram zircônia do cimento, 12% articulares; PGE2 menor; TNF-α 8 a 10 vezes maior com polietileno.","como":"Os simulados mostram a cabeça com a faixa azul e pedem a causa, a tribologia in vitro e a resposta tecidual, com as direções invertidas nas alternativas."}]},{"id":"a-confiabilidade-e-a-fratura","titulo":"A confiabilidade e a fratura","radar":"fundamento","blocos":[{"id":"a-confiabilidade-e-a-fratura-c0ef2052","tipo":"p","t":"**Os números atuais.** O capítulo 13 reúne a literatura de 2000 a 2012: **65.177 artroplastias com 24 componentes fraturados, cerca de 0,036%** (p. 196). D'ANTONIO e CAPELLO, em 52.000 pares cerâmicos implantados desde a aprovação de 2003, viram 4 fraturas acetabulares (0,008%) e 9 de cabeça (0,017%). O capítulo 19 cita 0,02% para a alumina e 0,03% para a zircônia (WILLMANN, 1,5 milhão de cabeças desde 1974) e HECK, com 22 fraturas em 10.000 cabeças num levantamento dos membros da AAHKS. A primeira geração, sem normas, tinha fratura de 3% a 5%."},{"id":"a-confiabilidade-e-a-fratura-4647c32b","tipo":"p","t":"**A fratura não é espontânea.** O capítulo 13 insiste num ponto que a prova transforma em alternativa errada: as fraturas cerâmicas têm causas: **contaminação ou dano do cone, assentamento incorreto dos componentes, componentes incompatíveis (mismatch), sobrecarga, trauma**. Não são um evento espontâneo e isolado do material. As falhas da primeira geração, por sua vez, foram sobretudo de **desenho e fixação** (cúpulas monobloco, ausência de superfície de crescimento), e não do par cerâmico."},{"id":"a-confiabilidade-e-a-fratura-bf131152","tipo":"p","t":"**O inserto.** Nos estudos de aprovação, o problema que restou foi o **assentamento do liner**: HAMILTON teve três eventos intraoperatórios na colocação do inserto cerâmico, e MURPHY, em 1.709 quadris, teve 4 fraturas de inserto, quase todas **lascas intraoperatórias** (0,27%). Um inserto mal assentado na concha cria tensões altas e pode **lascar ou fraturar**; uma concha deformada ou uma partícula presa (tecido, cimento) dificulta o assentamento. É por isso que o capítulo 19 diz que hoje o inserto lasca ou fratura mais que a cabeça."},{"id":"a-confiabilidade-e-a-fratura-d9a1f81e","tipo":"p","t":"**Classe III.** Nos Estados Unidos, os pares cerâmica contra cerâmica são dispositivos de **classe III** da FDA: exigiram ensaios prospectivos randomizados com cerca de 300 pacientes, seguimento mínimo de 2 anos e relatórios anuais por pelo menos 5 anos."},{"id":"a-confiabilidade-e-a-fratura-276576a3","tipo":"p","t":"**A corrosão do cone.** A cabeça cerâmica também ajuda no cone: WALTER, em 52 explantes do mesmo desenho com quatro pares diferentes, e KURTZ, em 50 cabeças cerâmicas contra 50 metálicas, encontraram **menos dano por fretting e corrosão no cone** com as cabeças cerâmicas. O problema da corrosão do munhão está ligado sobretudo às cabeças metálicas grandes."},{"id":"a-confiabilidade-e-a-fratura-0d70e2e9","tipo":"questoes","central":[],"relacionadas":[],"treino":["quadril-0456"],"conceito":"65.177 artroplastias de 2000 a 2012 com 24 fraturas (cerca de 0,036%). A primeira geração falhou por desenho e fixação, não pelo par. A fratura moderna tem causas (cone contaminado ou danificado, assentamento incorreto, componentes incompatíveis, sobrecarga, trauma). O liner mal assentado lasca ou fratura; lascas intraoperatórias são a fratura mais comum hoje.","como":"O simulado pede o número de fraturas e oferece alternativas com 3% e com fratura espontânea."}]},{"id":"o-rangido","titulo":"O rangido","radar":"fundamento","blocos":[{"id":"o-rangido-a455d2e7","tipo":"p","t":"**O que é e quanto acontece.** O rangido (squeaking) é um ruído audível do quadril. A incidência relatada varia muito entre as séries: **de menos de 1% a mais de 20%** (cap. 12; cap. 19), e não é uniforme. O capítulo 12 diz que o rangido contribuiu para a **queda do uso de cerâmica contra cerâmica** para menos de 2% das artroplastias novas nos Estados Unidos."},{"id":"o-rangido-f47d0bc3","tipo":"p","t":"**Não é exclusivo da cerâmica.** O capítulo 13 é enfático: ruídos de articulação foram associados ao metal contra polietileno, ao metal contra metal, ao recapeamento e à cerâmica contra cerâmica."},{"id":"o-rangido-0da54aef","tipo":"p","t":"**É multifatorial.** Os fatores reunidos pelos capítulos 13 e 19:"},{"id":"o-rangido-d64d4e6e","tipo":"tabela","titulo":"É multifatorial","cab":["Grupo","Fatores"],"linhas":[["Paciente","**altos, pesados, jovens e muito ativos**; frouxidão muscular (altos e pesados são mais sensíveis ao posicionamento)"],["Cirurgia","**alta abdução, anteversão excessiva, centro de rotação lateralizado**; impacto ósseo ou de partes moles"],["Implante","geometria da haste e do colo, liga da haste (RESTREPO), arco de movimento sem impacto, número de interfaces, deformação da concha, mecanismo de travamento"]]},{"id":"o-rangido-3cff1c6c","tipo":"p","t":"O capítulo 12 registra que STANAT e RESTREPO concluíram que o mau posicionamento não é **a** causa, o que é coerente com a ideia de que nenhum fator isolado explica o ruído."},{"id":"o-rangido-18693c91","tipo":"p","t":"**O desenho pesa muito.** Conchas com travamento cônico e **inserto cerâmico rente** à borda tiveram incidência abaixo de 1%; um desenho com o **liner encapsulado em titânio e rebaixado** teve de 2,7% a mais de 20%. Numa instituição, os cirurgiões que usavam uma haste específica tiveram mais rangido com o mesmo acetábulo (cap. 13, p. 197)."},{"id":"o-rangido-57a2e5e2","tipo":"p","t":"**Mecanismos propostos.** WALTER encontrou nas peças desgaste excessivo, carga na borda e movimento entre o inserto e a concha, e sugeriu que a concha se torna um **oscilador**. Outros defendem a perda da película de fluido (carga na borda, terceiro corpo cerâmico, superfície danificada), com vibração por atrito amplificada pela concha metálica por ressonância (cap. 19, p. 284)."},{"id":"o-rangido-a4c5a5a7","tipo":"p","t":"**O que dizer ao paciente.** Em geral o paciente aceita o ruído sem prejuízo da função; o rangido **pode desaparecer espontaneamente**; **não demonstrou prever mau desempenho clínico** nem comprometer a integridade mecânica; alguns pacientes precisam de revisão, mas não todos. A possibilidade deve ser **discutida antes da cirurgia**, no consentimento (cap. 13, p. 198; cap. 19, p. 284)."},{"id":"o-rangido-08426235","tipo":"questoes","central":[],"relacionadas":[],"treino":["quadril-0457","quadril-0575"],"conceito":"O rangido não é exclusivo da cerâmica contra cerâmica; incidência de menos de 1% a mais de 20%, conforme o desenho (inserto rente abaixo de 1%, liner encapsulado em titânio e rebaixado até mais de 20%) e a haste. Fatores: paciente alto, pesado, jovem e ativo; alta abdução, anteversão excessiva, centro lateralizado. Não prevê mau resultado, pode desaparecer, nem sempre exige revisão; discutir no consentimento.","como":"Os simulados pedem a afirmativa falsa (exclusivo do CoC) e o caso do homem alto, pesado e ativo com rangido."}]},{"id":"o-zirconio-oxidado-oxinium","titulo":"O zircônio oxidado (Oxinium)","radar":"fundamento","blocos":[{"id":"o-zirconio-oxidado-oxinium-23651925","tipo":"p","t":"**Não é cerâmica, embora se comporte como uma na superfície.** O zircônio oxidado (Oxinium, Smith & Nephew) é uma **liga metálica** de **97,5% de zircônio e 2,5% de nióbio** (Zr-2,5Nb), introduzida no quadril em 2003. A peça é aquecida ao ar a 500 a 700 °C por cerca de 6 horas, e a superfície se transforma numa camada de **óxido de zircônio (zircônia monoclínica) de cerca de 4 a 5 µm**, preta. Essa camada **não é um revestimento**: é um **continuum** com o substrato metálico, através de uma zona de metal enriquecido de oxigênio, sem interface. É exatamente o que a distingue dos revestimentos cerâmicos aplicados (plasma, carbono tipo diamante por deposição), que falharam (cap. 12, p. 180; cap. 19, p. 280 e 281)."},{"id":"o-zirconio-oxidado-oxinium-441541fd","tipo":"p","t":"**As vantagens.** A superfície tem a dureza e a baixa rugosidade da cerâmica e é **muito resistente ao risco** em comparação com o cobalto-cromo; o núcleo é metálico, com alta tenacidade e resistência à fadiga, e por isso, no ensaio de ruptura, a cabeça **deforma, mas não quebra**. A liga não tem níquel. Contra polietileno convencional, o capítulo 12 cita 45% menos desgaste com cabeças lisas e 61% menos com cabeças rugosas em comparação com o cobalto-cromo. O capítulo 19 faz a ressalva que a prova cobra: contra o **polietileno altamente reticulado**, com cabeças **lisas**, **não houve diferença significativa** entre o Oxinium e o cobalto-cromo; a vantagem esperada vem da resistência ao risco in vivo."},{"id":"o-zirconio-oxidado-oxinium-0dc4bc33","tipo":"p","t":"**O ponto fraco: a luxação.** A camada dura tem só alguns micrômetros. Quando a cabeça luxa e entra em contato com a borda metálica da concha, ou quando a redução é feita contra o metal, a camada pode ser destruída e expor o zircônio metálico, mole. O capítulo 19 cita EVANGELISTA (dano após **redução aberta** de luxação anterior irredutível), KOP (três cabeças danificadas contra a concha metálica após **redução fechada**) e McCALDEN (dano após artroplastia de rotina por via lateral); a figura 19.5 mostra uma cabeça riscada depois de múltiplas luxações. O capítulo 12 conta um caso em que um liner trincado deixou a cabeça tocar a concha de titânio, a camada se destruiu, e os detritos de zircônio e nióbio causaram inflamação, sem necrose."},{"id":"o-zirconio-oxidado-oxinium-2b2c38b7","tipo":"p","t":"**Para revisar os números da cerâmica nesta comparação.** A dureza da cerâmica é cerca de cinco vezes a do cobalto-cromo; a cerâmica **não** tem deformação plástica importante antes de fraturar (é elástica linear); o compósito de alumina reforçado por zircônia é microestruturalmente estável; o rangido ajudou a reduzir o uso da cerâmica contra cerâmica; o zircônio oxidado perde a camada dura com luxação e contato metálico."},{"id":"o-zirconio-oxidado-oxinium-f5b47db5","tipo":"figura","numero":"19.5","legenda":"Fonte: The Adult Hip (Callaghan), 2017, Figura 19.5. Cabeça de zircônio oxidado riscada após luxações múltiplas.","imagem":"imagens/quadril/quadril-0572-1.jpeg","licenca":"autorizada"},{"id":"o-zirconio-oxidado-oxinium-9b316f42","tipo":"questoes","central":[],"relacionadas":[],"treino":["quadril-0572","quadril-0448"],"conceito":"Oxinium: liga de 97,5% de zircônio e 2,5% de nióbio, oxidada ao ar; camada de cerca de 5 µm de zircônia monoclínica em continuum com o metal, sem interface; resistente ao risco; núcleo metálico deforma e não quebra. Contra reticulado com cabeças lisas, sem diferença em relação ao cobalto-cromo. A luxação e o contato com a concha metálica (redução fechada ou aberta) destroem a camada. A cerâmica é elástica linear, sem deformação plástica antes de fraturar.","como":"Os simulados mostram a cabeça de Oxinium retirada depois de luxações e pedem a afirmativa falsa entre as propriedades das cerâmicas e do zircônio oxidado."}]},{"id":"revisao-rapida","titulo":"Revisão rápida","radar":"fundamento","blocos":[{"id":"revisao-rapida-ea19e7e1","tipo":"p","t":"**Polietileno em dez linhas.**"},{"id":"revisao-rapida-e445415f","tipo":"p","t":"1. Polimerização forma a cadeia de etileno; reticulação liga cadeias já formadas, pela radiação. 2. UHMWPE: semicristalino, acima de 3,1 milhões g/mol (ASTM). 3. Radicais na fase amorfa reticulam; na cristalina ficam presos por anos e oxidam. 4. Gama ao ar: banda branca cerca de 1 mm abaixo da superfície, cisão, delaminação; gás inerte (1995) não impede a oxidação in vivo; óxido de etileno e plasma não reticulam. 5. A reticulação satura perto de 100 kGy e tira tenacidade, ductilidade e fadiga. 6. Refusão: sem radicais, menos cristalinidade e fadiga. Recozimento: mecânica preservada, radicais residuais. 7. X3: três ciclos de 30 kGy recozidos a 130 °C. 8. Vitamina E difundida (E-Poly, 2007): cristalinidade preservada, mais fadiga que o refundido. Misturada antes: reduz a reticulação. 9. Fadiga do refundido: rara, na borda, com concha vertical ou antevertida. 10. Cabeça grande: menos linear e mais volumétrico; no reticulado, o desgaste não aumentou de forma relevante."},{"id":"revisao-rapida-f1692067","tipo":"p","t":"**Cerâmica em dez linhas.**"},{"id":"revisao-rapida-3bdf08e2","tipo":"p","t":"1. Inertes deslizam; bioativas fixam e preenchem (osteocondutoras). 2. Alumina: já oxidada, dura (cerca de cinco vezes o cobalto-cromo), molhável, pouco tenaz, elástica linear, falha por crescimento subcrítico de trinca (trinca inicial abaixo de 100 µm). 3. BOUTIN, 1970: cabeça colada com epóxi; cone Morse alemão em 1972; ISO 6474 e depois ASTM F603. 4. Zircônia pura instável; tetragonal para monoclínica piora resistência e rugosidade; recall de 2001. 5. BIOLOX delta: cerca de 80 a 82% de alumina, 17% de zircônia, 3% de aluminato de estrôncio; zircônia expande cerca de 4% e comprime a trinca. 6. Flexão em quatro pontos testa o material; ruptura da cabeça testa o componente (mínimo de 46 kN). 7. Cone limpo, sem dano, compatível, impactado de forma suave e axial; 12/14 não define o cone. 8. Cerâmica reduz o desgaste do polietileno de duas a cinco vezes. 9. Faixa de desgaste: carga na borda pela microsseparação; detritos quase bioinertes; 24 fraturas em 65.177; o inserto lasca mais que a cabeça. 10. Rangido multifatorial e não exclusivo; Oxinium com 5 µm de óxido sobre metal, danificado pela luxação."},{"id":"revisao-rapida-b7cbf243","tipo":"p","t":"**As armadilhas que mais caem.**"},{"id":"revisao-rapida-a59bb5d6","tipo":"li","t":"Trocar recozimento por refusão (o X3 é recozido; a refusão é que zera os radicais)."},{"id":"revisao-rapida-422b2f8d","tipo":"li","t":"Dizer que a embalagem em gás inerte acabou com a oxidação no corpo."},{"id":"revisao-rapida-8fb3065b","tipo":"li","t":"Dizer que a vitamina E misturada melhora a reticulação."},{"id":"revisao-rapida-e555e7f7","tipo":"li","t":"Dizer que a zircônia contrai ao se transformar, ou que a alumina se transforma."},{"id":"revisao-rapida-5adc374c","tipo":"li","t":"Dizer que a cerâmica avisa antes de quebrar."},{"id":"revisao-rapida-23d2f850","tipo":"li","t":"Confundir 46 kN (mínimo regulatório) com a resistência medida ou com a carga fisiológica."},{"id":"revisao-rapida-a3e740eb","tipo":"li","t":"Dizer que o rangido é exclusivo da cerâmica contra cerâmica ou que sempre exige revisão."},{"id":"revisao-rapida-2203ba90","tipo":"li","t":"Dizer que o Oxinium é uma cerâmica monobloco ou que é imune à luxação."}]}],"corte":"a-vitamina-e-e-as-estrategias-novas-f568f827","subtemas":["Artroplastia total: componentes e fixação","Soltura, osteólise e revisão"]}
